Repository: 2DMatSci/ML_Raman_tBLG

# Machine Learning Raman tBLG

This repository holds the example code and reduced dataset to determine the twist angle of twisted bilayer graphene (tBLG) from its Raman spectrum. The code and the datasets are simplified versions of those used in (_publication_)

## Usage

Start ml_raman_tblg.py with the arguments "train" or "predict":

* For training the file containing the training dataset must be specified (train_dataset.csv) along with the desired ML algorithm and scaler (ml_raman_tblg.py train -h for help on usage). The trained model will be saved in a file.
* For predicting, the files with the saved trained model and the dataset to predict must be provided (ml_raman_tblg.py predict -h for help on usage).

All the output files will be saved in the "results" folder.

For testing purposes, a reduced training dataset (train_dataset.csv) is included, along with the datasets from figures 4d and 4g of (_publication_).

## Citations

The detailed results are provided in the following paper:

* "_Machine Learning Determination of the Twist Angle of Bilayer Graphene: Implications for Twisted van der Waals Heterostructures_", P. Solís-Fernández and H. Ago, _ACS Applied Nano Materials_ 5, 1356-1366, **2022** doi:10.1021/acsanm.1c03928.

If you find this useful, please consider citing the paper in your research.

File: datasets/train_dataset.csv (part 1 of 18)
_G Int,G FWHM,G Shift,_2D Int,2D FWHM,2D Shift,_2D_MassCenter,_D Int,2D/G,D/G,_R Int,_Rp Int,R/G,Rp/G,_Target
1597.035,16.9738,1585.339,946.064,55.7449,2693.044,2691.6568,62.0034,0.592387769,0.038824071,0,0,0,0,BLG-AB
1779.0394,14.8194,1586.308,921.0962,54.2158,2695.161,2693.2937,53.0047,0.517749185,0.029794,0,0,0,0,BLG-AB
1500.0369,18.513,1586.513,956.0903,55.6902,2697.033,2694.7549,61.0029,0.637377854,0.0406676,0,0,0,0,BLG-AB
1603.0057,17.341,1586.733,952.06,54.9242,2697.272,2695.0719,72.0027,0.593921781,0.044917308,0,0,0,0,BLG-AB
1787.034,14.9174,1587.284,929.0583,54.81,2697.74,2695.51,60.0024,0.51988843,0.03357653,0,0,0,0,BLG-AB
1570.0153,16.6315,1585.672,921.0962,55.7768,2693.452,2692.1761,61.0029,0.58667976,0.038854972,0,0,0,0,BLG-AB
1906.0426,14.3489,1585.042,957.0735,54.4616,2694.671,2692.7859,80.001,0.502125976,0.041972304,0,0,0,0,BLG-AB
1824.0218,14.7523,1587.386,934.0715,55.0835,2698.828,2696.4883,57.0008,0.512094483,0.031250065,0,0,0,0,BLG-AB
1456.0159,16.9779,1585.149,945.081,55.4471,2689.988,2690.5317,75.0043,0.649087005,0.05151338,0,0,0,0,BLG-AB
1726.0116,15.4527,1584.028,966.0185,54.792,2691.256,2689.7484,56.0002,0.559682507,0.032444857,0,0,0,0,BLG-AB
1649.0001,15.8259,1586.935,981.0584,54.8529,2697.605,2695.3925,55.0057,0.594941383,0.033357002,0,0,0,0,BLG-AB
1703.0397,16.008,1586.11,926.011,55.4159,2695.628,2693.6475,60.0024,0.543740114,0.035232532,0,0,0,0,BLG-AB
1757.0289,15.4267,1586.249,921.0962,54.8495,2695.459,2693.2201,54.0052,0.524235088,0.03073666,0,0,0,0,BLG-AB
1660.0306,16.3574,1586.673,953.0432,54.544,2696.51,2694.6073,64.0045,0.574111827,0.038556217,0,0,0,0,BLG-AB
1755.0049,15.4949,1585.393,938.0034,54.4235,2694.925,2692.7009,65.005,0.53447338,0.037039783,0,0,0,0,BLG-AB
1622.0308,16.8113,1586.044,925.0281,54.9083,2693.911,2691.9861,56.0002,0.570290096,0.034524745,0,0,0,0,BLG-AB
1686.0385,17.0277,1583.198,961.0054,55.4603,2691.208,2689.8684,85.0037,0.569978325,0.050416227,0,0,0,0,BLG-AB
1797.0019,14.7681,1584.271,963.0696,55.042,2691.707,2690.2309,57.0008,0.53593132,0.031719944,0,0,0,0,BLG-AB
1889.0414,14.8001,1584.813,995.0166,53.6306,2694.283,2692.4579,99.0051,0.526730965,0.052410233,0,0,0,0,BLG-AB
1691.0479,16.0736,1584.715,948.0301,54.9208,2692.194,2690.54,51.0036,0.560616941,0.030160943,0,0,0,0,BLG-AB
1725.0502,15.4455,1585.62,940.0676,55.0087,2695.117,2693.0436,54.0052,0.544950866,0.031306451,0,0,0,0,BLG-AB
1702.0279,15.8926,1584.678,958.0564,55.3578,2693.531,2691.8678,58.0013,0.562891125,0.034077761,0,0,0,0,BLG-AB
1877.0495,14.3142,1585.571,938.0034,55.9637,2695.28,2693.057,58.0013,0.49972225,0.030900251,0,0,0,0,BLG-AB
1692.0092,15.6472,1586.993,951.0771,53.8494,2697.198,2695.0291,64.0045,0.562099249,0.037827513,0,0,0,0,BLG-AB
1600.0203,17.1415,1586.138,912.0527,56.9603,2694.378,2692.7859,58.0013,0.570025705,0.036250353,0,0,0,0,BLG-AB
1706.0251,15.5522,1585.499,914.0186,55.8696,2693.038,2691.212,58.0013,0.535759175,0.033997917,0,0,0,0,BLG-AB
1684.0146,15.9435,1585.158,913.0356,56.1445,2692.747,2690.7699,53.0047,0.54217796,0.031475202,0,0,0,0,BLG-AB
1761.0261,16.7333,1583.992,969.0659,54.5607,2690.874,2689.8343,71.0022,0.550284803,0.040318653,0,0,0,0,BLG-AB
1678.0439,15.605,1586.36,943.0166,55.1472,2694.874,2693.2834,57.0008,0.561973736,0.033968599,0,0,0,0,BLG-AB
1765.0235,14.7839,1586.919,951.0771,53.9166,2696.333,2694.4062,54.0052,0.538846707,0.03059744,0,0,0,0,BLG-AB
1828.019,14.681,1585.97,927.0923,55.2844,2694.093,2692.4301,56.0002,0.507156818,0.030634364,0,0,0,0,BLG-AB
1743.013,15.1326,1585.66,876.0755,55.5067,2692.782,2691.0125,61.0029,0.502621323,0.034998534,0,0,0,0,BLG-AB
1760.0142,14.9796,1586.336,895.0469,56.1549,2694.635,2692.5243,52.0041,0.508545272,0.029547546,0,0,0,0,BLG-AB
1466.0343,17.8989,1586.817,907.0393,56.8578,2694.615,2693.2834,58.0013,0.618702646,0.039563399,0,0,0,0,BLG-AB
1825.0337,15.3554,1585.767,938.0034,54.9208,2696.293,2693.6653,72.0027,0.513964975,0.039452806,0,0,0,0,BLG-AB
1713.0078,15.6521,1585.466,961.0054,54.2275,2694.666,2692.6502,57.0008,0.561004684,0.033275272,0,0,0,0,BLG-AB
1829.0311,15.044,1585.136,895.0469,56.6272,2691.775,2690.1157,52.0041,0.489355758,0.028432595,0,0,0,0,BLG-AB
1651.0241,16.7631,1585.941,951.0771,54.508,2694.411,2692.8556,73.0033,0.576052827,0.04421698,0,0,0,0,BLG-AB
1743.013,15.4369,1586.991,901.0432,54.9824,2696.299,2694.0769,55.0057,0.516945771,0.031557825,0,0,0,0,BLG-AB
1560.0472,17.2162,1586.889,956.0903,55.6424,2696.657,2694.7513,71.0022,0.612859854,0.045512854,0,0,0,0,BLG-AB
1724.0384,15.6875,1585.533,917.0659,54.9762,2693.748,2691.8705,62.0034,0.531928929,0.035964048,0,0,0,0,BLG-AB
1814.0031,14.5242,1586.798,887.0847,55.3086,2695.017,2692.9933,51.0036,0.489020498,0.0281166,0,0,0,0,BLG-AB
1809.0443,14.2652,1587.858,910.0867,54.3003,2697.926,2695.5856,50.0031,0.503075961,0.027640617,0,0,0,0,BLG-AB
1878.0109,13.9346,1584.82,928.0752,54.177,2691.528,2690.0041,64.0045,0.494179879,0.034081006,0,0,0,0,BLG-AB
1918.996,14.4299,1584.435,980.0752,54.5143,2693.658,2691.8159,70.0017,0.510722899,0.036478294,0,0,0,0,BLG-AB
1643.0294,16.5783,1582.97,940.0676,55.7338,2689.215,2687.4605,56.0002,0.572155069,0.034083505,0,0,0,0,BLG-AB
1762.0382,15.1831,1584.347,938.0034,54.5551,2691.818,2690.2131,56.0002,0.532339991,0.03178149,0,0,0,0,BLG-AB
1930.9879,14.7828,1585.141,1002.0942,57.6272,2695.451,2693.439,58.0013,0.518954158,0.030037112,0,0,0,0,BLG-AB
1770.0326,15.0817,1584.402,921.0962,54.7601,2691.223,2689.7409,52.0041,0.520383749,0.029380306,0,0,0,0,BLG-AB
1622.0308,17.1235,1582.995,943.0166,56.2782,2688.595,2687.5876,62.0034,0.581380206,0.038225785,0,0,0,0,BLG-AB
1692.0092,15.6306,1588.487,926.011,52.5772,2699.616,2696.8421,58.0013,0.547284849,0.034279542,0,0,0,0,BLG-AB
1586.0045,17.2675,1587.389,941.0508,54.3827,2697.448,2695.2634,69.0011,0.593346866,0.043506245,0,0,0,0,BLG-AB
1752.0196,15.1138,1586.704,904.0903,54.8439,2695.289,2693.0832,58.0013,0.516027503,0.033105394,0,0,0,0,BLG-AB
1700.0037,15.5398,1587.746,890.0337,55.2435,2698.664,2695.9774,58.0013,0.523548096,0.034118338,0,0,0,0,BLG-AB
1708.0491,15.4286,1588.231,880.0073,55.8412,2698.91,2696.4515,55.0057,0.515211946,0.032203817,0,0,0,0,BLG-AB
1639.032,17.0907,1583.951,983.0241,56.2851,2692.147,2690.722,67.0001,0.599758943,0.040877847,0,0,0,0,BLG-AB
1969.9996,14.2829,1584.427,1029.028,54.614,2694.456,2692.6268,69.0011,0.522349345,0.035025946,0,0,0,0,BLG-AB
1896.024,14.3157,1585.613,934.0715,55.5828,2695.129,2692.9878,58.0013,0.492647509,0.030591016,0,0,0,0,BLG-AB
1687.0506,15.6321,1584.621,899.0771,54.5323,2690.874,2689.5723,61.0029,0.532928354,0.036159496,0,0,0,0,BLG-AB
1940.9559,13.7604,1585.207,939.0847,54.526,2694.397,2692.4392,83.0026,0.483825882,0.042763774,0,0,0,0,BLG-AB
1739.0156,14.8812,1587.117,843.0471,56.409,2695.885,2693.4465,53.0047,0.484784093,0.030479715,0,0,0,0,BLG-AB
1549.0165,17.2422,1586.281,912.0527,55.3474,2694.579,2692.8797,52.0041,0.588794697,0.033572334,0,0,0,0,BLG-AB
1759.0021,14.9479,1585.623,916.0828,55.4263,2693.776,2691.8219,56.0002,0.520796877,0.031836346,0,0,0,0,BLG-AB
1715.0318,15.412,1585.408,976.0449,53.7296,2694.612,2692.7594,65.005,0.569111838,0.037903087,0,0,0,0,BLG-AB
1526.0448,16.8679,1585.929,921.0962,56.2338,2695.441,2693.8062,57.0008,0.603583984,0.037351983,0,0,0,0,BLG-AB
1613.0243,16.247,1587.051,886.0034,55.5267,2696.409,2694.035,59.0018,0.549280876,0.03657837,0,0,0,0,BLG-AB
1751.0075,14.7157,1585.792,921.0962,53.2109,2693.816,2692.0625,64.0045,0.526037838,0.036552956,0,0,0,0,BLG-AB
1670.0492,15.4542,1586.543,916.0828,54.3972,2695.897,2693.6602,70.0017,0.548536414,0.041915951,0,0,0,0,BLG-AB
1595.0112,17.2094,1585.232,916.0828,55.5925,2693.649,2691.9168,66.0056,0.57434255,0.041382531,0,0,0,0,BLG-AB
1717.0051,15.9454,1585.159,959.0393,54.6784,2694.684,2693.0681,87.0047,0.558553554,0.05067236,0,0,0,0,BLG-AB
1741.0396,14.9547,1585.41,929.0583,54.5641,2694.691,2692.645,79.0005,0.533622727,0.045375476,0,0,0,0,BLG-AB
1767.0473,15.5496,1586.502,926.011,55.346,2698.012,2695.491,104.0018,0.524044263,0.058856263,0,0,0,0,BLG-AB
1666.0013,15.6747,1586.544,890.0337,55.2982,2695.029,2692.9755,63.004,0.534233497,0.037817498,0,0,0,0,BLG-AB
1649.0001,15.752,1585.898,878.0413,55.6736,2693.032,2691.1728,63.004,0.532468919,0.038207396,0,0,0,0,BLG-AB
1639.032,16.0924,1585.759,934.0715,56.0178,2694.982,2693.2197,64.0045,0.569892168,0.039050183,0,0,0,0,BLG-AB
1628.0015,15.7739,1587.61,902.0261,56.4194,2698.179,2695.626,65.005,0.554069575,0.039929324,0,0,0,0,BLG-AB
1471.0437,17.6614,1586.479,911.0696,56.4125,2695.557,2694.2697,62.0034,0.61933551,0.042149258,0,0,0,0,BLG-AB
1505.0462,17.1137,1586.616,872.0451,55.9139,2695.05,2692.856,54.0052,0.579414173,0.035882752,0,0,0,0,BLG-AB
1731.0209,15.0233,1586.156,864.083,56.0018,2693.514,2691.5575,52.0041,0.499175371,0.030042445,0,0,0,0,BLG-AB
1588.0284,16.3529,1585.595,944.0979,54.3737,2695.045,2693.3226,62.0034,0.594509456,0.039044264,0,0,0,0,BLG-AB
1797.0019,14.8955,1586.817,916.0828,54.9547,2697.291,2694.8166,62.0034,0.509783991,0.034503803,0,0,0,0,BLG-AB
1810.0059,14.2158,1585.24,880.0073,56.193,2692.68,2691.0101,60.0024,0.486190294,0.033150389,0,0,0,0,BLG-AB
1653.048,16.2994,1586.172,925.0281,55.1597,2695.843,2693.925,71.0022,0.559589377,0.042952292,0,0,0,0,BLG-AB
1605.0296,16.8724,1587.581,927.0923,55.6382,2699.38,2696.9063,54.0052,0.577616949,0.033647479,0,0,0,0,BLG-AB
1593.0377,16.5527,1585.818,921.0962,55.4533,2694.185,2692.421,55.0057,0.578201131,0.034528812,0,0,0,0,BLG-AB
1672.0225,16.0841,1585.947,912.0527,54.9776,2694.46,2692.7262,68.0006,0.545478724,0.040669668,0,0,0,0,BLG-AB
1656.0334,16.5697,1584.329,908.0225,56.3536,2692.121,2690.4466,76.0049,0.548311707,0.045895753,0,0,0,0,BLG-AB
1763.0501,15.0535,1586.175,953.0432,55.0489,2696.518,2694.3658,69.0011,0.540565013,0.039137345,0,0,0,0,BLG-AB
1605.0296,15.8839,1588.042,917.0659,54.7269,2698.652,2696.5445,54.0052,0.571370086,0.033647479,0,0,0,0,BLG-AB
1555.0379,17.4899,1587.386,930.0413,55.5226,2699.173,2696.7899,73.0033,0.598082722,0.046946316,0,0,0,0,BLG-AB
1573.0005,17.9102,1584.854,919.0317,56.6424,2694.1,2692.1448,86.0042,0.584253915,0.054675253,0,0,0,0,BLG-AB
1695.0451,15.7339,1586.899,899.0771,54.9506,2696.957,2694.8317,67.0001,0.530414854,0.039527031,0,0,0,0,BLG-AB
1779.0394,15.6875,1584.896,970.0488,54.4492,2694.185,2692.22,60.0024,0.545265496,0.033727415,0,0,0,0,BLG-AB
1617.0217,16.0442,1585.825,939.0847,54.2677,2695.074,2692.8117,60.0024,0.580749597,0.037106738,0,0,0,0,BLG-AB
1529.03,17.474,1586.443,912.0527,54.596,2695.957,2693.4999,58.0013,0.596491043,0.037933396,0,0,0,0,BLG-AB
1600.0203,16.8995,1584.682,941.0508,55.0136,2694.121,2691.9556,54.0052,0.588149288,0.033752822,0,0,0,0,BLG-AB
1509.0435,18.1115,1585.625,947.0469,56.1798,2695.69,2693.4029,61.0029,0.627580915,0.040424878,0,0,0,0,BLG-AB
1592.0258,16.9225,1586.62,938.0034,54.3176,2697.217,2694.8364,74.0038,0.589188567,0.046484046,0,0,0,0,BLG-AB
1633.0108,16.2398,1586.576,993.0508,54.1742,2697.81,2695.7447,60.0024,0.608110369,0.036743419,0,0,0,0,BLG-AB
1480.0504,18.5122,1585.361,947.0469,55.5787,2695.422,2693.1457,60.0024,0.639874764,0.040540782,0,0,0,0,BLG-AB
1687.0506,15.2649,1584.99,956.0903,55.6299,2695.037,2693.1267,53.0047,0.566722954,0.03141856,0,0,0,0,BLG-AB
1681.0292,15.306,1585.894,938.0034,55.722,2693.81,2693.1777,83.0026,0.55799352,0.049376061,0,0,0,0,BLG-AB
1844.0083,15.0878,1585.287,956.0903,55.0808,2694.513,2692.3352,65.005,0.518484814,0.035252011,0,0,0,0,BLG-AB
1886.0055,14.6335,1585.44,956.0903,55.5261,2694.973,2692.7638,57.0008,0.506939296,0.03022303,0,0,0,0,BLG-AB
1716.0437,15.1115,1585.458,954.0261,53.4713,2692.05,2691.6192,75.0043,0.555945108,0.043707686,0,0,0,0,BLG-AB
1916.9719,14.451,1584.042,980.0752,54.4125,2692.8,2690.9409,62.0034,0.511262163,0.032344449,0,0,0,0,BLG-AB
1928.9638,14.0032,1585.656,927.0923,54.2913,2694.957,2692.7214,70.0017,0.480616744,0.036289795,0,0,0,0,BLG-AB
1757.0289,15.4221,1586.407,963.0696,53.9277,2696.446,2694.572,67.0001,0.548123938,0.038132611,0,0,0,0,BLG-AB
1719.029,16.2093,1585.566,928.0752,55.596,2694.064,2692.1294,59.0018,0.539883388,0.034322748,0,0,0,0,BLG-AB
1913.0253,14.1348,1584.906,973.0962,54.4235,2694.73,2692.9767,70.0017,0.508668756,0.036592145,0,0,0,0,BLG-AB
1789.0073,15.3211,1585.674,937.0205,55.132,2694.863,2692.6993,66.0056,0.52376561,0.036895098,0,0,0,0,BLG-AB
1899.0095,14.2709,1585.473,925.0281,54.5136,2694.221,2692.0451,63.004,0.487110833,0.033177296,0,0,0,0,BLG-AB
1636.0468,18.5164,1583.407,957.0735,59.5102,2690.145,2689.2684,68.0006,0.584991517,0.04156397,0,0,0,0,BLG-AB
1887.0174,14.3512,1586.863,940.0676,53.8293,2696.76,2694.4268,59.0018,0.498176434,0.031267226,0,0,0,0,BLG-AB
1860.0483,14.6742,1585.229,938.0034,55.1057,2694.357,2692.5255,65.005,0.504289808,0.034948017,0,0,0,0,BLG-AB
1936.9584,14.35,1584.785,984.0073,53.6333,2694.164,2692.1634,78.006,0.508016744,0.040272419,0,0,0,0,BLG-AB
1781.0126,15.2627,1585.572,923.062,55.3128,2693.999,2692.2707,60.0024,0.51827932,0.033690048,0,0,0,0,BLG-AB
1756.0168,16.0826,1584.519,943.0166,54.7476,2693.074,2691.6572,83.0026,0.537020261,0.047267543,0,0,0,0,BLG-AB
1668.0253,16.2345,1586.246,941.0508,53.17,2695.374,2693.397,63.004,0.564170579,0.037771609,0,0,0,0,BLG-AB
1832.0164,14.9426,1586.156,954.0261,54.364,2695.711,2693.4682,65.005,0.520751943,0.035482761,0,0,0,0,BLG-AB
1802.0113,15.5469,1586.928,965.0357,53.8411,2698.016,2695.618,59.0018,0.535532546,0.032742192,0,0,0,0,BLG-AB
1802.0113,15.5726,1587.263,964.0525,52.8182,2698.717,2696.1444,83.0026,0.534986934,0.046061087,0,0,0,0,BLG-AB
1828.019,14.8778,1586.218,935.0544,54.8314,2696.817,2694.855,75.0043,0.511512408,0.041030372,0,0,0,0,BLG-AB
1905.0307,14.0394,1585.58,926.011,54.0115,2694.482,2692.3739,64.0045,0.48608718,0.033597621,0,0,0,0,BLG-AB
1781.0126,15.2706,1586.013,943.0166,54.0565,2695.024,2693.53,81.0015,0.529483396,0.045480588,0,0,0,0,BLG-AB
2000.9662,13.909,1585.462,942.0337,55.0385,2695.376,2693.095,91.0008,0.470789412,0.045478429,0,0,0,0,BLG-AB
1808.0325,15.1537,1584.759,931.0242,56.0337,2693.975,2691.7854,76.0049,0.514937757,0.042037353,0,0,0,0,BLG-AB
1942.9798,13.8192,1584.283,905.0735,54.9616,2691.235,2689.5244,64.0045,0.465817246,0.032941413,0,0,0,0,BLG-AB
1864.0455,13.9459,1585.357,922.0791,54.9873,2693.472,2691.6271,55.0057,0.494665554,0.029508775,0,0,0,0,BLG-AB
1797.0019,14.7964,1586.182,905.0735,54.8765,2694.508,2692.5786,58.0013,0.503657509,0.032276705,0,0,0,0,BLG-AB
1891.0148,13.9953,1587.053,889.0508,54.4062,2696.351,2693.8881,53.0047,0.470144813,0.028029765,0,0,0,0,BLG-AB
1845.0202,14.0036,1587.687,897.0129,54.5191,2698.372,2695.8994,62.0034,0.486180531,0.033605811,0,0,0,0,BLG-AB
1961.9545,14.2901,1584.544,941.0508,54.2587,2692.955,2691.2405,121.0048,0.479649655,0.06167564,0,0,0,0,BLG-AB
1620.007,16.5467,1586.546,873.0281,55.3765,2694.61,2692.4765,70.0017,0.538903906,0.043210739,0,0,0,0,BLG-AB
1652.0361,15.9186,1586.774,867.032,57.461,2695.824,2693.532,66.0056,0.524826304,0.039954091,0,0,0,0,BLG-AB
1752.0196,15.5368,1586.512,910.0867,54.3667,2695.672,2693.5727,56.0002,0.519450068,0.031963227,0,0,0,0,BLG-AB
1798.0138,14.9355,1585.861,929.0583,55.4914,2694.271,2692.4954,65.005,0.516713665,0.036153783,0,0,0,0,BLG-AB
1778.0273,15.0048,1586.515,903.0092,55.3654,2696.11,2693.9103,59.0018,0.507871392,0.033183855,0,0,0,0,BLG-AB
1717.0051,16.0947,1586.451,983.0241,53.2441,2696.488,2694.6904,68.0006,0.572522528,0.039604192,0,0,0,0,BLG-AB
1733.0449,15.5643,1586.716,910.0867,55.8502,2697.138,2694.931,64.0045,0.525137404,0.036931819,0,0,0,0,BLG-AB
1806.0085,15.1681,1586.1,912.0527,55.515,2694.589,2692.3961,62.0034,0.505010192,0.034331732,0,0,0,0,BLG-AB
1673.0346,16.2621,1585.365,955.009,55.1521,2693.224,2692.0174,62.0034,0.570824417,0.037060441,0,0,0,0,BLG-AB
1762.0382,15.337,1583.556,941.0508,54.2559,2689.409,2688.7388,63.004,0.534069466,0.035756319,0,0,0,0,BLG-AB
1813.0418,14.6754,1585.276,937.0205,55.1341,2694.364,2692.5635,76.0049,0.516822337,0.041921207,0,0,0,0,BLG-AB
1688.0118,15.5258,1587.047,903.0092,53.1493,2696.308,2694.0888,60.0024,0.534954317,0.035546197,0,0,0,0,BLG-AB
1737.0423,15.8651,1586.158,912.0527,56.5642,2695.521,2693.6574,82.0021,0.525060731,0.047207889,0,0,0,0,BLG-AB
1818.0006,14.2513,1584.95,915.0017,55.2698,2692.537,2690.9385,67.0001,0.503301099,0.036853728,0,0,0,0,BLG-AB
1815.0152,14.6448,1585.019,916.0828,55.5067,2693.358,2691.5231,64.0045,0.504724589,0.035263892,0,0,0,0,BLG-AB
1674.0467,15.974,1586.387,930.0413,54.8952,2696.788,2694.5898,63.004,0.555564728,0.037635748,0,0,0,0,BLG-AB
1755.0049,15.0768,1585.691,935.0544,54.3515,2694.764,2692.9197,60.0024,0.532793042,0.034189306,0,0,0,0,BLG-AB
1843.0469,14.3112,1585.381,907.0393,54.0565,2693.194,2691.5155,61.0029,0.492141193,0.033098941,0,0,0,0,BLG-AB
1695.0451,15.4651,1585.675,933.0887,54.0655,2694.209,2692.4084,53.0047,0.550480161,0.031270377,0,0,0,0,BLG-AB
1754.0435,15.4418,1585.742,946.064,55.3571,2695.593,2693.6922,62.0034,0.539361766,0.035348838,0,0,0,0,BLG-AB
1739.0156,15.4048,1584.139,914.0186,56.5967,2692.76,2691.4617,74.0038,0.5255954,0.042554995,0,0,0,0,BLG-AB
1861.0095,13.9681,1584.546,918.0488,55.2206,2692.908,2691.0948,73.0033,0.493306885,0.039227795,0,0,0,0,BLG-AB
1698.0304,15.5334,1585.735,967.0014,55.5912,2696.681,2694.6991,47.0014,0.569484151,0.027679952,0,0,0,0,BLG-AB
1730.009,15.2427,1584.435,974.0791,53.6901,2694.179,2692.3162,55.0057,0.563048574,0.031795037,0,0,0,0,BLG-AB
1819.0125,14.3659,1583.971,988.0374,53.8653,2692.363,2690.4996,52.0041,0.543172408,0.028589193,0,0,0,0,BLG-AB
1692.0092,15.8202,1585.189,969.0659,53.5842,2695.174,2693.3499,61.0029,0.572730869,0.036053527,0,0,0,0,BLG-AB
1728.0356,14.8397,1585.303,948.0301,53.8363,2694.888,2692.8702,56.0002,0.548617228,0.032406856,0,0,0,0,BLG-AB
1629.0136,15.7041,1586.115,947.0469,54.1784,2696.696,2694.5241,51.0036,0.581362181,0.031309499,0,0,0,0,BLG-AB
1606.0417,16.2994,1585.445,975.062,53.7656,2695.427,2693.2676,57.0008,0.607121222,0.035491482,0,0,0,0,BLG-AB
1764.0114,14.5264,1585.221,970.0488,54.4907,2695.582,2693.7354,58.0013,0.549910732,0.032880343,0,0,0,0,BLG-AB
1653.048,14.7183,1585.21,985.0886,51.6839,2692.735,2692.2283,65.005,0.595922562,0.039324327,0,0,0,0,BLG-AB
1659.0187,15.6932,1585.249,966.0185,54.1659,2695.833,2693.8454,74.0038,0.582283069,0.044606972,0,0,0,0,BLG-AB
1818.0006,14.5404,1586.628,931.0242,55.0877,2695.798,2693.7706,61.0029,0.512114352,0.033554939,0,0,0,0,BLG-AB
1942.9798,14.3304,1584.251,940.0676,54.801,2692.613,2691.0806,94.0024,0.483827778,0.048380534,0,0,0,0,BLG-AB
1955.9838,14.108,1585.496,911.0696,55.1874,2695.216,2693.118,74.0038,0.465785862,0.037834567,0,0,0,0,BLG-AB
1769.0208,15.1903,1584.933,908.0225,55.659,2692.884,2691.1111,90.0003,0.513291025,0.050875773,0,0,0,0,BLG-AB
1693.0213,15.6054,1585.634,912.0527,54.6832,2694.335,2692.2726,61.0029,0.538713069,0.036031974,0,0,0,0,BLG-AB
1873.0014,14.2256,1584.23,923.062,54.2421,2691.244,2689.7128,69.0011,0.492825045,0.036839855,0,0,0,0,BLG-AB
1813.0418,14.6482,1585.242,919.0317,55.5267,2693.88,2692.1001,64.0045,0.506900448,0.035302275,0,0,0,0,BLG-AB
1787.034,14.8273,1585.906,931.0242,53.1617,2695.023,2693.1136,57.0008,0.520988521,0.031896875,0,0,0,0,BLG-AB
1403.0389,16.1844,1587.658,1024.0146,51.4913,2689.465,2691.9287,85.0037,0.729854746,0.060585419,0,0,0,0,BLG-AB
1730.009,15.1594,1585.865,969.0659,53.0599,2695.97,2694.1624,76.0049,0.560150785,0.04393324,0,0,0,0,BLG-AB
1527.006,17.5321,1585.341,961.0054,53.4221,2693.234,2691.9996,59.0018,0.629339636,0.038638879,0,0,0,0,BLG-AB
1802.0113,14.5117,1586.28,918.0488,56.1487,2695.679,2693.5391,57.0008,0.509457849,0.031631766,0,0,0,0,BLG-AB
1518.0502,17.7884,1584.903,951.0771,54.8245,2693.457,2692.2259,71.0022,0.626512285,0.046771971,0,0,0,0,BLG-AB
1784.0487,14.8194,1584.456,929.0583,53.981,2692.203,2690.5392,59.0018,0.520758374,0.033071855,0,0,0,0,BLG-AB
1825.0337,14.4974,1586.204,919.0317,53.9886,2695.914,2693.6681,54.0052,0.503569715,0.029591344,0,0,0,0,BLG-AB
1776.0033,14.451,1583.584,1102.064,53.5911,2694.789,2692.8413,50.0031,0.620530379,0.028154846,0,0,0,0,BLG-AB
1705.0132,14.8721,1584.045,1113.0732,53.3404,2695.477,2693.4718,50.0031,0.652823802,0.029327104,0,0,0,0,BLG-AB
1673.0346,15.3377,1585.657,1072.0828,54.2012,2695.602,2694.405,67.0001,0.640801332,0.04004705,0,0,0,0,BLG-AB
1720.0409,15.2427,1585.791,954.0261,54.6756,2696.922,2695.1,61.0029,0.554653148,0.035465959,0,0,0,0,BLG-AB
1707.0372,15.0146,1584.751,968.0827,55.4928,2694.346,2692.6181,48.002,0.567112832,0.028120067,0,0,0,0,BLG-AB
1799.0259,14.3836,1584.809,982.0412,53.875,2694.773,2692.8556,54.0052,0.545873853,0.030019134,0,0,0,0,BLG-AB
1764.0114,14.8303,1584.242,944.0979,54.3806,2693.343,2691.6105,68.0006,0.535199432,0.038548844,0,0,0,0,BLG-AB
1824.0218,14.6056,1584.493,909.0054,55.2137,2693.76,2692.106,94.0024,0.498352268,0.051535788,0,0,0,0,BLG-AB
1782.0247,14.4737,1584.152,907.0393,54.578,2693.2,2691.1356,71.0022,0.508993674,0.039843555,0,0,0,0,BLG-AB
1705.0132,15.1458,1584.669,925.0281,55.9007,2694.339,2692.3134,70.0017,0.542534275,0.041056398,0,0,0,0,BLG-AB
1701.0158,14.9879,1585.353,923.062,55.0842,2695.414,2693.5347,56.0002,0.542653396,0.032921622,0,0,0,0,BLG-AB
1718.0172,14.5819,1585.017,927.0923,54.7795,2695.346,2693.1647,55.0057,0.539629231,0.032016967,0,0,0,0,BLG-AB
1737.0423,14.3677,1585.989,968.0827,53.7296,2696.145,2694.2329,52.0041,0.55731671,0.029938304,0,0,0,0,BLG-AB
1730.009,14.1728,1586.52,936.0376,55.2781,2697.877,2695.5872,49.0025,0.541059382,0.028324997,0,0,0,0,BLG-AB
1709.0104,16.6922,1583.125,1097.0505,56.4042,2693.489,2691.9754,77.0054,0.641921489,0.045058474,0,0,0,0,BLG-AB
1746.0489,14.635,1585.741,941.0508,51.4823,2694.572,2693.4635,76.0049,0.538960163,0.043529651,0,0,0,0,BLG-AB
1715.0318,15.7218,1584.21,926.011,55.1929,2692.821,2690.8716,70.0017,0.539938093,0.040816561,0,0,0,0,BLG-AB
1864.0455,14.102,1583.914,898.0942,55.9797,2691.681,2689.9855,65.005,0.481798432,0.034873076,0,0,0,0,BLG-AB
1790.0194,14.8744,1587.359,923.062,53.9935,2698.936,2696.349,72.0027,0.515671506,0.040224536,0,0,0,0,BLG-AB
1892.0267,13.7593,1585.088,937.0205,52.9408,2692.068,2690.6231,58.0013,0.495246975,0.030655646,0,0,0,0,BLG-AB
1516.026,18.9627,1584.333,937.0205,55.7574,2692.243,2690.8724,66.0056,0.618076801,0.043538567,0,0,0,0,BLG-AB
1628.0015,17.0454,1584.013,973.0962,55.7553,2693.136,2691.1894,86.0042,0.597724388,0.052828084,0,0,0,0,BLG-AB
1929.976,13.8117,1585.315,927.0923,53.411,2694.19,2692.2283,88.0053,0.480364678,0.045599168,0,0,0,0,BLG-AB
1679.0053,15.2114,1587.542,920.0149,53.9021,2695.967,2694.7565,84.0031,0.54795235,0.050031468,0,0,0,0,BLG-AB
1632.0496,14.7474,1585.856,939.0847,52.6534,2693.455,2692.765,76.0049,0.575402059,0.046570215,0,0,0,0,BLG-AB
1631.0375,16.3201,1586.14,903.0092,55.0233,2695.365,2693.2375,61.0029,0.55364098,0.037401286,0,0,0,0,BLG-AB
1862.0216,13.7348,1586.55,878.0413,55.4949,2696.113,2693.7777,54.0052,0.471552693,0.02900353,0,0,0,0,BLG-AB
1818.0006,14.4631,1585.699,898.0942,55.6431,2694.821,2692.6407,61.0029,0.494001047,0.033554939,0,0,0,0,BLG-AB
1766.0354,15.1485,1585.339,908.0225,55.9028,2695.53,2693.5027,75.0043,0.51415872,0.04247044,0,0,0,0,BLG-AB
1765.0235,15.1096,1584.008,929.0583,54.2622,2692.664,2690.9935,70.0017,0.526371632,0.039660492,0,0,0,0,BLG-AB
1739.0156,15.0203,1585.554,945.081,55.1368,2695.514,2693.8165,59.0018,0.543457459,0.033928275,0,0,0,0,BLG-AB
1762.0382,14.5004,1585.332,960.0224,54.3384,2696.239,2694.1197,74.0038,0.544836315,0.041998976,0,0,0,0,BLG-AB
1629.0136,15.2917,1584.368,1078.0791,52.5571,2695.013,2693.3143,49.0025,0.661798711,0.030081087,0,0,0,0,BLG-AB
1706.0251,15.1496,1584.789,1049.0808,53.168,2695.613,2693.8177,62.0034,0.614926943,0.036343779,0,0,0,0,BLG-AB
1737.0423,14.8111,1587.095,940.0676,53.9782,2699.362,2696.8552,74.0038,0.541188663,0.042603338,0,0,0,0,BLG-AB
1737.0423,14.7142,1585.351,926.011,54.3993,2695.404,2693.5941,78.006,0.533096402,0.044907369,0,0,0,0,BLG-AB
1709.0104,14.9306,1584.589,937.0205,55.2615,2694.257,2692.615,65.005,0.548282503,0.038036632,0,0,0,0,BLG-AB
1618.0336,15.4357,1585.007,970.0488,53.7407,2695.919,2694.0089,66.0056,0.599523273,0.040793714,0,0,0,0,BLG-AB
1663.016,15.242,1584.532,943.0166,54.1154,2693.826,2692.3431,58.0013,0.567052031,0.034877175,0,0,0,0,BLG-AB
1773.018,14.5996,1583.794,961.0054,53.9478,2691.514,2690.1252,61.0029,0.54201672,0.03440625,0,0,0,0,BLG-AB
1762.0382,14.5788,1585.358,926.011,54.044,2694.894,2692.8789,54.0052,0.525534009,0.030649279,0,0,0,0,BLG-AB
1543.046,16.8004,1586.328,930.0413,55.6722,2697.28,2695.2298,71.0022,0.602730768,0.046014312,0,0,0,0,BLG-AB
1617.0217,15.504,1585.642,938.0034,54.5364,2695.07,2693.285,64.0045,0.580080898,0.03958172,0,0,0,0,BLG-AB
1716.0437,14.7093,1584.881,951.0771,54.1271,2694.294,2692.4424,54.0052,0.55422662,0.03147076,0,0,0,0,BLG-AB
1781.0126,14.4352,1584.952,958.0564,53.6569,2693.913,2692.2596,50.0031,0.537927918,0.028075658,0,0,0,0,BLG-AB
1548.0047,16.7993,1587.866,934.0715,55.0309,2700.906,2698.4351,53.0047,0.60340353,0.034240658,0,0,0,0,BLG-AB
1632.0496,15.1549,1584.661,1002.0942,53.9083,2692.439,2691.1779,61.0029,0.614009648,0.037378092,0,0,0,0,BLG-AB
1791.0313,14.9607,1584.482,910.0867,54.08,2692.851,2691.2072,69.0011,0.508135564,0.038525904,0,0,0,0,BLG-AB
1696.0065,15.4617,1586.513,891.0169,55.1971,2696.35,2693.9234,60.0024,0.525361725,0.035378638,0,0,0,0,BLG-AB
1736.0302,14.5155,1587.555,877.0584,54.4706,2697.721,2695.0778,62.0034,0.505209184,0.035715623,0,0,0,0,BLG-AB
1779.0394,14.6173,1585.674,911.0696,54.3141,2694.158,2692.3518,62.0034,0.512113222,0.034852179,0,0,0,0,BLG-AB
1723.0263,15.0467,1585.151,938.0034,54.6548,2695.514,2693.4477,73.0033,0.544392967,0.042369231,0,0,0,0,BLG-AB
1868.0428,13.5169,1582.357,1065.0053,53.3522,2691.429,2689.8367,53.0047,0.570118254,0.028374457,0,0,0,0,BLG-AB
1636.0468,15.5695,1584.89,904.0903,55.1092,2693.587,2691.7308,66.0056,0.552606625,0.040344567,0,0,0,0,BLG-AB
1537.0247,16.2006,1587.02,885.0205,55.0226,2697.023,2694.9357,58.0013,0.575801092,0.037736088,0,0,0,0,BLG-AB
1594.0496,15.8308,1587.578,886.0034,55.524,2699.264,2696.6561,60.0024,0.555819217,0.037641489,0,0,0,0,BLG-AB
1793.0047,14.6147,1586.036,877.0584,55.8889,2695.882,2693.4386,56.0002,0.489155661,0.031232601,0,0,0,0,BLG-AB
1760.0142,14.7851,1583.72,946.064,54.659,2691.306,2689.9174,52.0041,0.537532027,0.029547546,0,0,0,0,BLG-AB
1693.0213,15.4877,1585.783,907.0393,55.0281,2695.936,2693.83,77.0054,0.535751854,0.045484011,0,0,0,0,BLG-AB
1725.0502,15.2502,1585.774,894.064,54.1597,2695.053,2692.9664,81.0015,0.518282888,0.046956025,0,0,0,0,BLG-AB
1657.0455,15.4663,1585.403,878.0413,54.6479,2694.351,2692.3672,64.0045,0.529883639,0.038625674,0,0,0,0,BLG-AB
1685.0267,15.6155,1584.594,873.0281,54.9118,2692.009,2690.464,63.004,0.518109357,0.037390505,0,0,0,0,BLG-AB
1830.0431,14.3037,1584.994,892.0979,56.407,2694.065,2692.1974,72.0027,0.48747371,0.039344811,0,0,0,0,BLG-AB
1830.0431,13.8513,1584.669,897.0129,54.8474,2692.059,2690.2701,56.0002,0.490159439,0.030600481,0,0,0,0,BLG-AB
1728.0356,14.8024,1585.734,952.06,52.7372,2694.497,2693.1338,72.0027,0.550949298,0.041667371,0,0,0,0,BLG-AB
1715.0318,16.063,1584.451,894.064,55.2601,2693.797,2691.9441,93.0019,0.52131045,0.054227508,0,0,0,0,BLG-AB
1792.0431,14.5796,1586.776,915.0017,53.839,2698.129,2695.7455,73.0033,0.510591347,0.040737469,0,0,0,0,BLG-AB
1712.0465,14.9178,1586.001,918.0488,53.1423,2695.55,2693.6515,64.0045,0.536228893,0.037384791,0,0,0,0,BLG-AB
1531.0035,16.6835,1584.489,927.0923,55.5053,2693.344,2691.6861,55.0057,0.605545513,0.035927873,0,0,0,0,BLG-AB
1540.01,16.4909,1586.366,947.0469,53.9969,2697.509,2695.3295,47.0014,0.614961526,0.030520191,0,0,0,0,BLG-AB
1539.0488,16.0019,1585.924,950.0943,52.6673,2695.805,2693.8335,48.002,0.617325649,0.031189394,0,0,0,0,BLG-AB
1571.0272,15.8508,1585.545,951.0771,54.3723,2695.655,2693.9404,64.0045,0.605385508,0.040740542,0,0,0,0,BLG-AB
1448.0213,17.2901,1585.676,977.0281,54.3896,2695.882,2694.4921,51.0036,0.674733238,0.035222963,0,0,0,0,BLG-AB
1564.0446,15.8466,1584.076,935.0544,53.3757,2692.306,2690.7782,54.0052,0.597843821,0.034529194,0,0,0,0,BLG-AB
1639.032,15.2834,1585.187,933.0887,53.9256,2694.304,2692.67,65.005,0.569292546,0.039660605,0,0,0,0,BLG-AB
1581.0458,15.8628,1587.172,924.0452,54.2137,2698.705,2696.3953,50.0031,0.584451886,0.031626598,0,0,0,0,BLG-AB
1642.0175,15.9718,1585.622,905.0735,55.6043,2695.731,2693.8866,67.0001,0.551196013,0.040803524,0,0,0,0,BLG-AB
1621.0189,15.3592,1585.772,923.062,53.3106,2695.955,2694.0156,54.0052,0.569433213,0.033315589,0,0,0,0,BLG-AB
1614.0363,15.0832,1585.749,925.0281,55.6078,2695.43,2693.4374,56.0002,0.573114805,0.03469575,0,0,0,0,BLG-AB
1688.0118,14.3214,1585.061,939.0847,54.7449,2694.312,2692.3514,47.0014,0.55632591,0.027844237,0,0,0,0,BLG-AB
1632.0496,15.7007,1585.454,948.0301,55.1078,2696.442,2694.187,53.0047,0.580883142,0.032477383,0,0,0,0,BLG-AB
1733.0449,15.1654,1585.89,875.0923,54.6618,2694.067,2692.3447,59.0018,0.504944967,0.034045165,0,0,0,0,BLG-AB
1679.0053,15.4229,1586.062,891.0169,55.1791,2695.595,2693.7101,68.0006,0.53068141,0.040500527,0,0,0,0,BLG-AB
1817.039,14.0507,1585.878,888.0678,53.9339,2695.633,2693.3915,61.0029,0.48874449,0.033572697,0,0,0,0,BLG-AB
1769.0208,14.606,1586.168,885.0205,54.4194,2695.66,2693.5874,70.0017,0.500288352,0.039570874,0,0,0,0,BLG-AB
1653.048,15.2612,1588.669,875.0923,54.3314,2701.496,2698.5728,65.005,0.529381059,0.039324327,0,0,0,0,BLG-AB
1836.0137,13.4879,1584.319,866.0488,54.2622,2690.821,2689.0547,51.0036,0.47170062,0.027779531,0,0,0,0,BLG-AB
1636.0468,15.7234,1585.902,871.062,55.6736,2695.567,2693.3503,69.0011,0.532418755,0.042175505,0,0,0,0,BLG-AB
1749.0342,14.6226,1587.567,856.0224,56.1383,2698.248,2695.7918,55.0057,0.489425764,0.031449185,0,0,0,0,BLG-AB
1670.0492,15.0633,1586.538,889.0508,54.0399,2696.654,2694.1644,62.0034,0.532350065,0.037126691,0,0,0,0,BLG-AB
1693.0213,14.8669,1586.129,857.0054,56.3218,2695.764,2693.5739,54.0052,0.506198829,0.031898713,0,0,0,0,BLG-AB
1771.0447,14.5491,1584.996,901.0432,53.9748,2692.913,2691.3552,58.0013,0.508763669,0.032749766,0,0,0,0,BLG-AB
1838.0378,14.3968,1584.874,878.0413,56.123,2694.043,2692.3581,81.0015,0.47770579,0.044069551,0,0,0,0,BLG-AB
1736.0302,14.8593,1584.875,880.0073,55.2206,2692.76,2690.9872,60.0024,0.506907829,0.034562993,0,0,0,0,BLG-AB
1815.0152,14.0744,1584.17,887.0847,53.954,2691.012,2689.4243,56.0002,0.488747808,0.030853846,0,0,0,0,BLG-AB
1815.0152,14.1743,1583.735,888.0678,54.6922,2690.167,2688.4547,61.0029,0.489289456,0.033610132,0,0,0,0,BLG-AB
1771.0447,14.2433,1587.056,839.0168,56.916,2698.341,2695.6628,63.004,0.473741177,0.035574483,0,0,0,0,BLG-AB
1771.0447,14.3455,1585.512,868.0149,54.1237,2694.203,2691.9711,62.0034,0.49011462,0.035009506,0,0,0,0,BLG-AB
1524.0207,15.8221,1587.588,1022.0488,51.8023,2693.189,2693.8426,100.0057,0.670626587,0.065619647,0,0,0,0,BLG-AB
1450.0452,17.4341,1586.221,896.03,55.0808,2696.234,2694.3504,65.005,0.617932462,0.044829637,0,0,0,0,BLG-AB
1636.0468,14.8427,1584.791,878.0413,54.6652,2691.938,2690.3551,60.0024,0.536684709,0.036675234,0,0,0,0,BLG-AB
1688.0118,14.7093,1585.314,869.0962,55.5475,2694.158,2692.2002,55.0057,0.514863818,0.032586087,0,0,0,0,BLG-AB
1783.0366,13.967,1585.277,900.0603,55.4873,2694.267,2692.4939,66.0056,0.504790704,0.037018646,0,0,0,0,BLG-AB
1450.0452,16.8049,1586.338,898.0942,55.1479,2697.141,2694.8598,55.0057,0.619356004,0.037933783,0,0,0,0,BLG-AB
1680.0172,15.1096,1584.973,906.0564,54.9762,2694.369,2692.9751,86.0042,0.539313764,0.051192452,0,0,0,0,BLG-AB
1687.0506,14.687,1585.064,876.0755,54.4138,2693.221,2691.4617,49.0025,0.519294146,0.029046254,0,0,0,0,BLG-AB
1641.0055,15.2107,1583.695,926.011,55.4367,2693.353,2691.6525,62.0034,0.564294879,0.037783786,0,0,0,0,BLG-AB
1589.0405,15.3894,1584.257,925.0281,54.5641,2691.877,2690.6009,56.0002,0.582129971,0.035241518,0,0,0,0,BLG-AB
1534.0395,15.5224,1585.344,878.0413,56.0316,2694.183,2692.5643,45.0004,0.572372028,0.029334577,0,0,0,0,BLG-AB
1373.0337,17.8028,1584.209,935.0544,54.9824,2691.513,2690.4351,54.0052,0.681013438,0.039332756,0,0,0,0,BLG-AB
1634.0229,15.0915,1585.723,917.0659,53.9235,2696.139,2693.9463,51.0036,0.561231975,0.031213516,0,0,0,0,BLG-AB
1666.0013,14.7104,1585.156,918.0488,54.337,2695.216,2693.2533,55.0057,0.55104927,0.033016601,0,0,0,0,BLG-AB
1686.0385,14.862,1584.925,944.0979,55.1403,2695.568,2693.5676,77.0054,0.559950381,0.045672385,0,0,0,0,BLG-AB
1701.0158,14.3798,1584.108,945.081,54.553,2693.305,2691.5527,48.002,0.555598014,0.028219609,0,0,0,0,BLG-AB
1619.0455,14.8635,1585.548,979.0923,54.1791,2697.468,2695.4146,55.0057,0.604734271,0.033974153,0,0,0,0,BLG-AB
1788.0459,13.7932,1584.946,842.0639,54.0669,2692.335,2690.3734,58.0013,0.470940875,0.032438373,0,0,0,0,BLG-AB
1848.0055,13.9712,1585.521,881.0886,54.5752,2694.645,2692.5342,78.006,0.476778126,0.042210913,0,0,0,0,BLG-AB
1784.0487,14.2298,1585.468,872.0451,54.4623,2694.226,2692.0716,70.0017,0.488801175,0.03923755,0,0,0,0,BLG-AB
1725.0502,14.7492,1585.93,856.0224,54.9111,2695.129,2693.228,75.0043,0.496230429,0.043479488,0,0,0,0,BLG-AB
1805.0471,14.0013,1585.148,859.0696,55.7297,2693.783,2691.9085,76.0049,0.475926418,0.042106879,0,0,0,0,BLG-AB
1734.0063,14.3892,1585.63,853.0735,56.1847,2694.845,2693.0135,75.0043,0.491966782,0.043254918,0,0,0,0,BLG-AB
1752.0196,14.1713,1584.704,854.0564,55.1022,2691.082,2689.6147,55.0057,0.487469661,0.031395596,0,0,0,0,BLG-AB
1792.0431,13.3914,1586.514,847.0772,54.3529,2695.063,2692.9886,55.0057,0.472687962,0.030694407,0,0,0,0,BLG-AB
1694.0332,14.6467,1587.089,840.0981,54.2088,2697.282,2694.6243,49.0025,0.49591596,0.028926529,0,0,0,0,BLG-AB
1598.047,15.7758,1585.857,868.0149,56.5351,2695.661,2693.8723,67.0001,0.543172322,0.041926239,0,0,0,0,BLG-AB
1698.0304,14.6478,1585.102,839.0168,55.5191,2693.382,2691.4395,58.0013,0.494111766,0.034157987,0,0,0,0,BLG-AB
1763.0501,14.6173,1583.288,892.0979,55.1576,2690.633,2689.1239,71.0022,0.505996908,0.040272367,0,0,0,0,BLG-AB
1786.0219,14.3157,1585.584,846.0943,55.596,2695.064,2693.1026,77.0054,0.473731201,0.043115597,0,0,0,0,BLG-AB
1726.0116,15.2197,1583.458,869.0962,55.2123,2691.353,2689.7429,98.0046,0.503528597,0.056780963,0,0,0,0,BLG-AB
1767.0473,14.091,1586.071,827.0244,56.6459,2696.35,2694.1786,87.0047,0.468026181,0.049237335,0,0,0,0,BLG-AB
1708.0491,14.8186,1585.441,862.0186,53.4526,2693.641,2692.1274,87.0047,0.504680223,0.050938056,0,0,0,0,BLG-AB
1618.0336,15.1858,1586.597,853.0735,54.7068,2696.26,2693.9815,60.0024,0.527228545,0.037083532,0,0,0,0,BLG-AB
1563.0326,15.3958,1586.668,848.0603,55.961,2696.581,2694.5364,57.0008,0.542573648,0.036468081,0,0,0,0,BLG-AB
1454.0425,16.7382,1587.085,887.0847,53.1313,2697.953,2695.6481,57.0008,0.610081686,0.039201605,0,0,0,0,BLG-AB
1524.0207,15.4745,1587.219,869.0962,54.7885,2697.589,2695.5001,62.0034,0.570265351,0.040684093,0,0,0,0,BLG-AB
1368.0244,17.3376,1584.803,849.0432,55.5496,2691.991,2690.4561,46.0009,0.620634544,0.033625789,0,0,0,0,BLG-AB
1620.007,14.96,1586.089,872.0451,54.4554,2696.718,2694.6551,53.0047,0.538297118,0.032718809,0,0,0,0,BLG-AB
1635.0348,15.1383,1586.67,873.0281,54.6008,2697.502,2695.6097,64.0045,0.533950776,0.03914565,0,0,0,0,BLG-AB
1609.027,15.1496,1586.97,880.0073,54.1611,2697.306,2695.0125,51.0036,0.546918914,0.031698412,0,0,0,0,BLG-AB
1551.0407,15.5533,1585.784,899.0771,54.0738,2695.714,2693.6891,49.0025,0.579660547,0.031593304,0,0,0,0,BLG-AB
1702.0279,14.3274,1587.081,870.0791,54.0378,2698.034,2695.7526,58.0013,0.511201432,0.034077761,0,0,0,0,BLG-AB
1582.0072,15.3856,1586.244,899.0771,53.8854,2696.526,2694.7248,52.0041,0.568314164,0.032872227,0,0,0,0,BLG-AB
1617.0217,14.7854,1586.666,886.0034,54.1825,2697.389,2695.0972,49.0025,0.547923012,0.03030417,0,0,0,0,BLG-AB
1593.0377,15.1187,1585.645,910.0867,53.8834,2695.209,2693.5581,46.0009,0.571290121,0.028876216,0,0,0,0,BLG-AB
1479.0383,16.5953,1585.888,921.0962,53.1818,2697.576,2695.2674,58.0013,0.62276697,0.03921555,0,0,0,0,BLG-AB
1649.0001,14.7244,1586.159,961.0054,52.6188,2697.927,2695.8931,59.0018,0.58278068,0.03578035,0,0,0,0,BLG-AB
1456.0159,16.506,1585.9,952.06,54.3931,2697.418,2695.4312,51.0036,0.653880222,0.035029563,0,0,0,0,BLG-AB
1455.0038,16.5787,1584.642,1011.0393,53.535,2696.244,2694.0457,44.0059,0.694870556,0.030244526,0,0,0,0,BLG-AB
1748.0221,13.8155,1584.977,844.03,53.5059,2692.613,2690.8142,66.0056,0.482848586,0.037760163,0,0,0,0,BLG-AB
1697.0185,14.3696,1585.636,831.0547,55.5032,2694.216,2692.1555,63.004,0.489714579,0.037126289,0,0,0,0,BLG-AB
1482.0236,18.8003,1586.643,842.0639,56.1071,2697.643,2695.3089,75.0043,0.568185216,0.050609383,0,0,0,0,BLG-AB
1529.03,16.9402,1584.3,811.0017,57.5912,2692.948,2691.4403,88.0053,0.530402739,0.057556294,0,0,0,0,BLG-AB
1748.0221,13.9817,1585.293,818.0791,55.6701,2694.388,2692.6593,105.0023,0.468002721,0.060069206,0,0,0,0,BLG-AB
1507.0195,16.1671,1584.408,821.0281,58.7193,2692.575,2689.9099,92.0014,0.544802572,0.06104858,0,0,0,0,BLG-AB
1660.0306,14.6286,1585.873,831.0547,54.8017,2694.568,2692.7381,86.0042,0.500626133,0.051808804,0,0,0,0,BLG-AB
1637.0082,14.7296,1587.094,810.0185,55.8654,2697.949,2695.2876,68.0006,0.494816397,0.04153956,0,0,0,0,BLG-AB
1490.0183,15.9345,1587.395,878.0413,53.3266,2699.226,2696.4856,55.0057,0.589282226,0.036916124,0,0,0,0,BLG-AB
1545.0193,15.5601,1587.08,857.0054,54.9568,2698.826,2696.2995,61.0029,0.554689123,0.039483584,0,0,0,0,BLG-AB
1418.0161,17.0401,1586,914.0186,54.2573,2695.792,2694.0761,65.005,0.644575615,0.045842216,0,0,0,0,BLG-AB
1508.0316,15.5654,1586.899,863.0017,54.6022,2697.921,2695.6347,62.0034,0.572270303,0.041115451,0,0,0,0,BLG-AB
1616.0096,14.6799,1586.121,847.0772,54.5807,2695.976,2693.6598,52.0041,0.524178322,0.032180564,0,0,0,0,BLG-AB
1674.0467,13.961,1587.115,889.0508,54.3245,2699.809,2697.0669,54.0052,0.531078852,0.032260271,0,0,0,0,BLG-AB
1540.01,15.5417,1585.947,867.032,55.0572,2695.352,2693.5062,69.0011,0.563004136,0.044805618,0,0,0,0,BLG-AB
1558.0233,15.4176,1586.295,834.0034,55.2615,2696.184,2694.3021,90.0003,0.535295846,0.057765696,0,0,0,0,BLG-AB
1555.0379,14.9181,1585.99,817.0962,54.8044,2694.256,2692.4646,52.0041,0.525450987,0.033442336,0,0,0,0,BLG-AB
1496.0395,15.5326,1586.595,838.0337,55.0551,2697.44,2695.4083,63.004,0.560168164,0.042113861,0,0,0,0,BLG-AB
1398.0296,16.4505,1586.343,834.0034,54.6396,2694.329,2692.9292,52.0041,0.596556325,0.037198139,0,0,0,0,BLG-AB
1635.0348,15.1628,1586.29,846.0943,54.0198,2695.333,2693.7021,73.0033,0.517477854,0.044649386,0,0,0,0,BLG-AB
1507.0195,15.4361,1586.213,850.0261,53.884,2696.286,2694.5067,73.0033,0.564044526,0.048442173,0,0,0,0,BLG-AB
1327.0393,17.5509,1586.673,842.0639,54.2968,2696.48,2694.5443,48.002,0.634543303,0.036172252,0,0,0,0,BLG-AB
1548.0047,15.3626,1586.867,841.081,54.5219,2697.262,2695.1617,48.002,0.54333233,0.03100895,0,0,0,0,BLG-AB
1543.046,15.2299,1586.087,839.0168,55.7317,2697.085,2694.6322,49.0025,0.543740627,0.031756992,0,0,0,0,BLG-AB
1515.0142,15.3682,1585.33,870.0791,53.7691,2695.04,2693.2027,44.0059,0.574304254,0.029046526,0,0,0,0,BLG-AB
1650.012,14.2539,1584.668,852.0906,55.5254,2693.674,2691.5749,50.0031,0.51641479,0.030304689,0,0,0,0,BLG-AB
1710.0225,13.8038,1585.483,890.0337,53.3993,2696.312,2694.0666,63.004,0.520480695,0.03684396,0,0,0,0,BLG-AB
1586.0045,14.2513,1583.334,875.0923,54.3023,2691.947,2690.5997,59.0018,0.551759027,0.037201534,0,0,0,0,BLG-AB
1469.0197,15.8787,1586.313,924.0452,53.0031,2698.325,2696.1084,52.0041,0.629021653,0.035400546,0,0,0,0,BLG-AB
1556.05,14.9185,1586.147,884.0376,53.0253,2697.684,2695.7471,58.0013,0.568129302,0.037274702,0,0,0,0,BLG-AB
1310.038,17.8239,1585.111,969.0659,53.623,2696.706,2694.6662,56.0002,0.739723504,0.042747004,0,0,0,0,BLG-AB
1307.0021,17.9788,1584.314,1044.0676,54.1451,2693.93,2693.1706,62.0034,0.79882626,0.047439404,0,0,0,0,BLG-AB
1379.0044,16.201,1587.48,752.0225,57.193,2695.85,2693.9317,70.0017,0.545337274,0.050762492,0,0,0,0,BLG-AB
1592.0258,14.7602,1585.815,784.0679,54.3093,2694.78,2692.8774,71.0022,0.492496981,0.044598649,0,0,0,0,BLG-AB
1545.0193,14.7602,1584.72,785.0508,54.3591,2691.428,2690.1759,67.0001,0.508117148,0.043365219,0,0,0,0,BLG-AB
1400.0029,16.2183,1590.075,768.0452,55.6147,2704.153,2701.1334,64.0045,0.548602578,0.045717405,0,0,0,0,BLG-AB
1644.0415,13.8596,1586.631,793.0129,55.9166,2696.27,2694.367,67.0001,0.482355768,0.04075329,0,0,0,0,BLG-AB
1545.0193,15.8429,1586.557,815.032,55.5863,2697.01,2694.9528,77.0054,0.527522213,0.04984106,0,0,0,0,BLG-AB
