Repository: 2DMatSci/ML_Raman_tBLG

# Machine Learning Raman tBLG

This repository holds the example code and reduced dataset to determine the twist angle of twisted bilayer graphene (tBLG) from its Raman spectrum. The code and the datasets are simplified versions of those used in (_publication_)

## Usage

Start ml_raman_tblg.py with the arguments "train" or "predict":

* For training the file containing the training dataset must be specified (train_dataset.csv) along with the desired ML algorithm and scaler (ml_raman_tblg.py train -h for help on usage). The trained model will be saved in a file.
* For predicting, the files with the saved trained model and the dataset to predict must be provided (ml_raman_tblg.py predict -h for help on usage).

All the output files will be saved in the "results" folder.

For testing purposes, a reduced training dataset (train_dataset.csv) is included, along with the datasets from figures 4d and 4g of (_publication_).

## Citations

The detailed results are provided in the following paper:

* "_Machine Learning Determination of the Twist Angle of Bilayer Graphene: Implications for Twisted van der Waals Heterostructures_", P. Solís-Fernández and H. Ago, _ACS Applied Nano Materials_ 5, 1356-1366, **2022** doi:10.1021/acsanm.1c03928.

If you find this useful, please consider citing the paper in your research.

File: train_dataset.csv (part 1 of 3)
G FWHM,G Shift,2D FWHM,2D Shift,2D/G,D/G,R/G,R'/G,_Target
14.6617,1585.739,28.6101,2680.303,2.41483591,0.067580094,0,0,SLG
15.5273,1593.092,35.9549,2683.92,1.023118189,0.080239061,0,0,SLG
15.7535,1584.047,30.2077,2677.425,2.576274062,0.068584071,0,0,SLG
14.9845,1589.178,34.0975,2678.076,1.217968246,0.07495298,0,0,SLG
13.7613,1587.191,29.1968,2682.655,2.084061568,0.057445761,0,0,SLG
13.7391,1587.369,27.2675,2681.426,2.332785091,0.055544883,0,0,SLG
13.4664,1595.465,33.5844,2686.441,1.118065828,0.06899983,0,0,SLG
14.679,1582.601,27.3373,2673.944,2.596352259,0.055331568,0,0,SLG
14.5332,1587.594,29.2664,2681.736,2.398197918,0.05326048,0,0,SLG
15.0321,1586.158,29.1075,2679.762,2.198699715,0.103554023,0,0,SLG
12.1707,1593.262,33.6238,2680.833,1.018184602,0.059949834,0,0,SLG
13.2217,1596.476,34.0394,2688.667,1.171060687,0.060361685,0,0,SLG
14.362,1585.265,28.1104,2678.686,2.437075326,0.055559364,0,0,SLG
16.811,1587.836,32.1916,2682.604,2.440724519,0.059239715,0,0,SLG
14.7247,1586.222,29.0825,2679.354,2.168032342,0.083043525,0,0,SLG
15.4205,1586.471,28.9083,2679.878,2.502807679,0.053696633,0,0,SLG
21.7618,1589.913,39.8615,2680.135,1.693216987,0.072975927,0,0,SLG
14.0982,1594.928,33.6225,2688.72,1.313412932,0.067778931,0,0,SLG
20.5068,1588.712,35.7208,2683.014,2.065155904,0.088539854,0,0,SLG
15.4492,1589.402,29.714,2684.601,2.509323617,0.05217469,0,0,SLG
14.0649,1582.754,27.5274,2673.673,2.425779325,0.062251933,0,0,SLG
14.868,1587.969,29.3617,2683.091,2.42618602,0.05326048,0,0,SLG
13.538,1584.618,28.929,2677.411,2.211482367,0.049684064,0,0,SLG
15.2009,1588.082,28.3276,2684.084,2.368540424,0.051546685,0,0,SLG
14.3738,1582.626,27.8401,2674.662,2.462419534,0.059059221,0,0,SLG
14.7548,1587.306,29.1768,2681.458,2.51665598,0.052164047,0,0,SLG
15.6612,1588.387,30.9742,2680.847,1.845523691,0.082544512,0,0,SLG
12.9424,1589.44,35.6904,2684.156,1.121817294,0.055608596,0,0,SLG
15.1048,1583.952,27.9957,2678.223,2.736384375,0.065051021,0,0,SLG
15.1099,1588.028,29.7958,2682.652,2.524963096,0.052773138,0,0,SLG
15.0528,1587.434,29.6006,2683.515,2.436413867,0.056464332,0,0,SLG
14.5723,1586.17,29.6949,2679.537,2.217655744,0.081330074,0,0,SLG
15.8397,1587.801,30.1837,2683.841,2.538056097,0.058508935,0,0,SLG
14.9593,1586.351,28.7232,2681.523,2.519030522,0.061626102,0,0,SLG
14.5123,1585.926,28.2588,2679.049,2.2097435,0.07258796,0,0,SLG
15.2193,1583.693,28.8523,2675.734,2.501449964,0.057509653,0,0,SLG
16.9161,1592.75,36.5623,2684.457,1.433312086,0.093270152,0,0,SLG
14.4546,1583.561,28.1778,2677.026,2.635732572,0.07040554,0,0,SLG
14.3157,1591.234,31.432,2687.022,1.879914689,0.071284449,0,0,SLG
13.6715,1596.192,34.6156,2688.51,1.165622,0.063896449,0,0,SLG
14.796,1587.503,28.5755,2680.552,2.496457772,0.052848316,0,0,SLG
15.9724,1583.95,30.7555,2676.428,1.967963625,0.096241753,0,0,SLG
16.8235,1586.558,31.4371,2680.278,2.617267467,0.055244403,0,0,SLG
14.9381,1587.075,28.7195,2679.941,2.426159196,0.046048251,0,0,SLG
14.8286,1585.973,28.003,2680.625,2.611077634,0.054470342,0,0,SLG
16.1642,1583.578,28.327,2678.174,2.72890594,0.066590919,0,0,SLG
13.5862,1588.032,28.6008,2682.184,2.278202695,0.051357896,0,0,SLG
14.7432,1584.358,30.0505,2679.741,2.528652425,0.080297173,0,0,SLG
13.7298,1585.213,28.513,2678.408,2.377836858,0.060084687,0,0,SLG
13.9742,1581.831,30.4218,2672.936,2.343610074,0.061970853,0,0,SLG
14.8503,1587.73,29.3423,2680.829,2.309430129,0.046432109,0,0,SLG
14.9068,1587.283,28.7565,2682.607,2.547746126,0.054947846,0,0,SLG
12.6487,1591.647,31.9223,2683.981,1.390770403,0.062671943,0,0,SLG
17.1424,1588.318,31.1633,2683.387,2.562014293,0.050399822,0,0,SLG
14.6944,1586.071,28.5653,2680.665,2.295624143,0.063510489,0,0,SLG
15.2357,1586.498,29.0472,2679.911,2.124729347,0.094976763,0,0,SLG
13.7311,1589.633,30.7047,2685.441,1.988334355,0.054687417,0,0,SLG
12.7079,1594.771,32.3129,2686.509,1.182483267,0.067521432,0,0,SLG
15.3311,1585.142,28.5491,2680.934,2.665159199,0.081312445,0,0,SLG
16.0732,1583.903,31.2038,2678.49,2.41219733,0.07700999,0,0,SLG
15.5729,1582.157,30.7258,2673.467,2.460591069,0.063694487,0,0,SLG
13.0546,1584.826,27.2901,2676.52,2.208280564,0.06288728,0,0,SLG
14.3119,1584.99,28.4352,2678.458,2.388549577,0.058284078,0,0,SLG
14.3648,1586.072,28.9314,2678.001,2.377564983,0.06989054,0,0,SLG
14.62,1587.29,29.1018,2680.805,2.127035812,0.081380521,0,0,SLG
14.698,1591.781,32.9361,2682.907,1.491291916,0.066160401,0,0,SLG
14.7558,1585.224,28.0211,2679.02,2.402297056,0.051661138,0,0,SLG
14.3006,1593.419,33.4535,2684.474,1.326906815,0.07142735,0,0,SLG
14.0503,1587.276,29.4117,2680.622,2.32444122,0.046432109,0,0,SLG
16.7985,1588.928,30.5262,2685.097,2.642700141,0.063021557,0,0,SLG
14.9742,1585.444,28.5499,2679.751,2.427079844,0.065633814,0,0,SLG
15.8658,1587.661,30.0222,2682.172,2.576142897,0.054266539,0,0,SLG
15.1292,1587.545,32.2062,2680.463,1.917436929,0.0814728,0,0,SLG
16.0595,1583.379,29.1418,2677.263,2.330815158,0.074109037,0,0,SLG
14.4148,1583.52,28.6449,2674.423,2.436644121,0.044978226,0,0,SLG
15.1297,1586.216,28.6768,2681.518,2.422665213,0.059120535,0,0,SLG
14.5246,1584.868,28.4978,2677.948,2.385032814,0.057714379,0,0,SLG
16.0684,1587.137,30.1882,2682.124,2.561399211,0.061109332,0,0,SLG
14.0686,1585.658,28.5891,2678.19,2.176833238,0.079473329,0,0,SLG
12.8233,1594.432,35.3109,2683.991,1.0352006,0.073169767,0,0,SLG
16.1232,1589.301,29.6939,2685.136,2.489635077,0.053367589,0,0,SLG
14.5015,1583.691,28.3486,2675.363,2.426203579,0.066952289,0,0,SLG
14.074,1584.872,28.6061,2678.513,2.43167217,0.062434623,0,0,SLG
16.7948,1586.76,28.9024,2681.702,2.789024118,0.047886271,0,0,SLG
14.462,1584.3,27.8057,2678.797,2.56945987,0.062910572,0,0,SLG
15.8423,1582.938,31.3008,2675.771,2.515378573,0.093409971,0,0,SLG
14.776,1584.058,29.0143,2678.291,2.560143073,0.070977061,0,0,SLG
15.123,1586.453,29.6206,2680.42,2.544080971,0.052437527,0,0,SLG
13.2771,1587.867,29.9908,2680.298,1.824486985,0.066853006,0,0,SLG
14.7942,1587.106,29.595,2682.929,2.357819405,0.072152549,0,0,SLG
13.9424,1587.313,29.0484,2681.471,2.408740752,0.052392338,0,0,SLG
12.2947,1584.295,27.3919,2674.614,2.040711488,0.063914021,0,0,SLG
14.4372,1587.06,29.1016,2680.181,2.457587054,0.048409209,0,0,SLG
14.6364,1587.385,29.6388,2681.457,2.415425956,0.049210136,0,0,SLG
12.7857,1586.531,27.5114,2680.501,2.186167289,0.053349253,0,0,SLG
16.6695,1583.463,31.4476,2677.474,2.520066719,0.141608784,0,0,SLG
14.0137,1588.719,29.3267,2684.636,2.038395882,0.061644528,0,0,SLG
14.3004,1585.225,31.2042,2681.005,2.368226399,0.055832463,0,0,SLG
13.259,1590.236,32.673,2675.83,1.166883394,0.065157105,0,0,SLG
14.8058,1590.413,31.7124,2684.207,1.779287962,0.073577104,0,0,SLG
18.7972,1590.47,38.6953,2682.965,1.191800068,0.090045777,0,0,SLG
14.4769,1587.068,28.7753,2681.402,2.523535195,0.051310908,0,0,SLG
13.492,1593.013,34.7277,2681.571,1.07956805,0.070805793,0,0,SLG
15.5267,1580.967,29.7915,2671.745,1.97219519,0.114945276,0,0,SLG
15.0943,1586.119,32.8754,2680.343,2.300632419,0.056392746,0,0,SLG
16.5038,1586.556,30.6988,2680.578,2.688261819,0.05936978,0,0,SLG
12.3045,1595.977,32.9971,2688.048,1.103142572,0.068418482,0,0,SLG
13.6322,1582.05,28.4529,2672.95,2.339111435,0.06804098,0,0,SLG
14.2513,1583.269,26.9844,2675.476,2.593557762,0.059671613,0,0,SLG
16.0559,1587.196,29.6109,2681.821,2.692831777,0.062656891,0,0,SLG
14.2518,1583.344,27.8434,2677.455,2.611854503,0.076051496,0,0,SLG
15.2002,1586.415,29.341,2680.694,2.581615888,0.056863472,0,0,SLG
14.2395,1583.852,27.4857,2675.901,2.460685259,0.060268412,0,0,SLG
13.6328,1588.701,27.3433,2683.678,2.266550952,0.049188055,0,0,SLG
13.3421,1583.076,27.9749,2675.536,2.464034616,0.060878183,0,0,SLG
15.3169,1585.725,30.4604,2680.11,2.338477011,0.063372036,0,0,SLG
14.8322,1587.159,28.1728,2682.434,2.376879664,0.054569575,0,0,SLG
16.7944,1581.809,33.9451,2673.712,2.25261172,0.111460549,0,0,SLG
12.0305,1593.335,33.8434,2681.285,1.051333313,0.070488686,0,0,SLG
14.7415,1587.909,30.4555,2682.629,2.373409249,0.049840379,0,0,SLG
19.7383,1589.047,32.1812,2684.387,2.960825933,0.068762279,0,0,SLG
16.2142,1583.364,28.9413,2676.475,2.77254692,0.067189663,0,0,SLG
16.3119,1584.253,28.4717,2677.039,2.885549977,0.057398059,0,0,SLG
17.7786,1588.797,36.5706,2677.741,1.730949585,0.09055476,0,0,SLG
13.8564,1585.505,28.4786,2678.912,2.391098833,0.059066572,0,0,SLG
15.5717,1587.222,29.1728,2681.846,2.41553692,0.062240545,0,0,SLG
16.8686,1587.401,30.573,2681.24,2.708457491,0.061157901,0,0,SLG
13.8058,1590.597,30.9365,2684.186,1.662713489,0.071029883,0,0,SLG
15.0158,1583.168,28.8435,2676.325,2.671740065,0.055897489,0,0,SLG
13.3307,1592.188,32.8565,2684.825,1.426510092,0.065236223,0,0,SLG
15.0718,1586.388,29.1158,2679.504,1.999655238,0.11154212,0,0,SLG
12.0795,1587.787,29.9735,2680.632,1.71825833,0.064724633,0,0,SLG
15.1196,1585.383,29.7002,2679.482,2.23385822,0.061343777,0,0,SLG
14.6435,1587.989,29.6654,2681.682,2.370595848,0.043407038,0,0,SLG
13.7144,1589.187,32.2561,2681.235,1.655280608,0.157313432,0,0,SLG
18.0317,1585.855,30.8616,2680.454,2.699147234,0.076049739,0,0,SLG
17.2753,1588.152,30.6132,2683.365,2.641303803,0.052379655,0,0,SLG
15.0557,1583.493,28.675,2676.516,2.572815155,0.126811444,0,0,SLG
15.6627,1586.567,33.8669,2676.805,1.242712022,0.074176702,0,0,SLG
14.9569,1585.271,28.1898,2679.754,2.500095701,0.089066738,0,0,SLG
14.9653,1591.434,34.7693,2680.321,1.071739938,0.069813009,0,0,SLG
16.397,1588.737,38.3393,2679.522,1.465739678,0.171571218,0,0,SLG
15.1214,1585.638,28.9501,2679.884,2.581604185,0.059603939,0,0,SLG
12.6487,1586.795,28.7132,2679.083,2.030903494,0.073375604,0,0,SLG
14.2648,1584.097,27.8642,2677.574,2.494292722,0.057117636,0,0,SLG
18.3566,1587.124,30.4147,2682.537,2.943974843,0.071057766,0,0,SLG
15.3206,1588.518,30.6274,2682.577,2.399814073,0.047934883,0,0,SLG
17.0303,1586.296,29.8587,2681.858,2.821812273,0.060162962,0,0,SLG
13.5858,1588.054,28.0259,2682.647,2.286113027,0.057010843,0,0,SLG
18.0659,1589.613,31.9798,2683.643,1.804461004,0.113635251,0,0,SLG
15.5375,1582.224,27.3293,2674.864,2.773795925,0.172077951,0,0,SLG
14.1869,1583.982,27.6517,2676.253,2.491292899,0.061289538,0,0,SLG
15.111,1581.187,35.9245,2673.938,2.311097344,0.065462965,0,0,SLG
14.7308,1586.141,29.8788,2679.07,2.169772405,0.086792008,0,0,SLG
13.4999,1591.243,32.3239,2679.186,1.277229159,0.061817712,0,0,SLG
17.5374,1587.483,29.9514,2683.517,2.686010447,0.052239568,0,0,SLG
15.1807,1585.744,28.5929,2680.252,2.498620921,0.065861517,0,0,SLG
13.8113,1594.593,32.1342,2688.723,1.483030663,0.057551252,0,0,SLG
15.0166,1587.54,28.6942,2682.515,2.554360807,0.05031759,0,0,SLG
16.0973,1588.037,29.7717,2682.692,2.64861235,0.056495889,0,0,SLG
14.3045,1588.002,29.3455,2682.968,2.368450228,0.067855707,0,0,SLG
14.4036,1583.859,26.9948,2675.889,2.632407529,0.055090227,0,0,SLG
13.3277,1586.437,33.6952,2680.073,1.900064424,0.069662422,0,0,SLG
17.103,1586.49,29.4234,2682.027,2.602004037,0.065665228,0,0,SLG
18.0534,1585.733,33.2542,2683.638,2.865467618,0.076329737,0,0,SLG
11.816,1595.84,32.7762,2686.913,1.059074822,0.059949834,0,0,SLG
15.9198,1587.253,29.2112,2681.707,2.577169724,0.050053639,0,0,SLG
14.9313,1584.487,32.1968,2678.591,2.445099198,0.059008637,0,0,SLG
15.122,1586.645,29.7381,2681.596,2.277201574,0.070490641,0,0,SLG
14.3882,1585.712,30.3825,2680.03,2.287503795,0.062370458,0,0,SLG
14.1982,1588.058,28.4619,2684.249,2.190785177,0.078066871,0,0,SLG
12.9748,1594.9,34.2769,2683.49,1.025682246,0.064103692,0,0,SLG
15.1715,1585.756,30.7072,2678.312,2.346262442,0.05145757,0,0,SLG
13.693,1582.711,26.901,2674.124,2.278204804,0.05733333,0,0,SLG
17.9569,1584.993,28.4994,2679.63,2.708737864,0.601968447,0,0,SLG
12.749,1592.746,32.8994,2679.651,1.089047596,0.063729966,0,0,SLG
14.928,1586.926,29.8913,2679.906,2.068531389,0.091787023,0,0,SLG
14.4248,1583.219,28.416,2677.529,2.435040244,0.450617366,0,0,SLG
13.77,1587.437,29.4965,2681.179,2.079933944,0.076839454,0,0,SLG
14.3753,1591.578,32.0324,2684.954,1.578151727,0.079600791,0,0,SLG
14.6574,1586.042,29.1627,2680.745,2.370943925,0.067972343,0,0,SLG
15.3965,1586.76,29.1431,2679.942,2.509173314,0.047934883,0,0,SLG
16.8204,1587.105,29.9871,2680.714,2.699077899,0.055247712,0,0,SLG
14.0122,1586.285,28.7256,2681.129,2.038075829,0.059032453,0,0,SLG
13.2731,1590.415,30.2439,2683.171,1.693210367,0.073073368,0,0,SLG
14.5328,1586.882,29.858,2682.332,2.297764597,0.068858176,0,0,SLG
15.1144,1583.946,28.181,2675.77,2.519875122,0.074272165,0,0,SLG
13.0393,1594.781,31.5061,2684.886,1.096442093,0.057660647,0,0,SLG
12.8466,1591.558,32.0836,2679.279,1.217363571,0.064839634,0,0,SLG
14.8184,1587.461,29.0224,2683.153,2.498083851,0.064763783,0,0,SLG
12.5024,1596.92,34.0013,2687.842,1.0393918,0.060922498,0,0,SLG
15.5325,1583.82,28.2267,2677.672,2.712806671,0.073858301,0,0,SLG
15.5279,1588.511,30.124,2683.188,2.414678579,0.053469058,0,0,SLG
13.7883,1590.945,32.8233,2681.501,1.366032985,0.076260506,0,0,SLG
14.9083,1586.526,28.6943,2681.74,2.530664386,0.065789712,0,0,SLG
15.1375,1584.314,27.9436,2678.722,2.663102888,0.079034152,0,0,SLG
14.3505,1586.913,28.8441,2680.542,2.337241456,0.072547976,0,0,SLG
16.2038,1582.372,29.2332,2673.793,2.400896326,0.058887505,0,0,SLG
15.7293,1587.225,30.2112,2681.592,2.270348068,0.09507651,0,0,SLG
13.25,1589.911,32.281,2677.808,1.312963041,0.061227687,0,0,SLG
14.6629,1588.597,32.2166,2679.126,1.632233654,0.071141274,0,0,SLG
17.5072,1590.07,37.2091,2681.186,1.116293664,0.073469751,0,0,SLG
15.1144,1583.479,28.5876,2676.72,2.640228114,0.25892919,0,0,SLG
13.7657,1589.469,30.7505,2679.846,1.530290842,0.069297986,0,0,SLG
15.4663,1586.363,28.4987,2679.626,2.189480315,0.096920989,0,0,SLG
17.6829,1586.819,29.7977,2681.76,2.896764523,0.061698952,0,0,SLG
14.3327,1590.559,33.2893,2680.898,1.415575286,0.062499551,0,0,SLG
14.7694,1587.045,29.1003,2680.673,2.438976239,0.048117592,0,0,SLG
16.7144,1585.87,34.8361,2681.86,1.723077092,0.119613428,0,0,SLG
15.797,1588.399,30.0215,2683.28,2.390806992,0.055149829,0,0,SLG
13.575,1590.495,31.1016,2682.876,1.555339474,0.072024592,0,0,SLG
14.6291,1585.865,28.3335,2679.912,2.437853963,0.049109086,0,0,SLG
13.0246,1594.236,33.9022,2683.849,1.111108245,0.057971485,0,0,SLG
16.4747,1585.949,28.8296,2679.938,2.378483105,0.110101974,0,0,SLG
12.8444,1593.46,32.2235,2683.05,1.208911623,0.060787349,0,0,SLG
13.8051,1585.49,29.3652,2678.496,2.239414939,0.058898702,0,0,SLG
13.5011,1585.034,28.189,2677.977,2.319849781,0.058527422,0,0,SLG
13.9481,1587.429,28.9251,2682.038,2.136875512,0.039162816,0,0,SLG
12.3411,1590.379,31.956,2681.898,1.385737264,0.070908513,0,0,SLG
14.1835,1584.999,28.4176,2677.642,2.387729173,0.057614524,0,0,SLG
13.6894,1584.021,28.193,2676.765,2.444055002,0.068089417,0,0,SLG
14.7566,1589.331,29.7309,2685.258,2.289511872,0.049993391,0,0,SLG
12.9568,1587.098,28.3841,2681.332,2.287528121,0.044367193,0,0,SLG
15.3608,1588.197,28.9102,2682.613,2.554619437,0.051188002,0,0,SLG
14.4962,1587.346,28.8603,2682.888,2.311487424,0.064056659,0,0,SLG
13.2745,1585.283,28.4232,2678.398,2.232967766,0.052636119,0,0,SLG
14.7068,1586.486,29.1645,2678.723,2.323895786,0.045109292,0,0,SLG
16.651,1583.559,29.7016,2677.758,2.798008664,0.062299333,0,0,SLG
15.7912,1588.637,28.9855,2683.113,2.434418896,0.054344305,0,0,SLG
15.1387,1586.344,28.9813,2677.778,2.199502902,0.11938405,0,0,SLG
14.9426,1586.523,28.6617,2680.543,2.449832872,0.047979994,0,0,SLG
12.9574,1594.148,33.407,2687.561,1.195251518,0.159707632,0,0,SLG
14.8159,1585.312,28.9493,2679.895,2.218786872,0.087139166,0,0,SLG
13.7369,1585.871,28.3821,2679.221,2.313767673,0.04335089,0,0,SLG
15.5866,1585.979,29.3135,2681.096,2.493571063,0.077191926,0,0,SLG
15.5719,1583.938,29.4113,2675.4,2.537288123,0.059343931,0,0,SLG
16.1273,1588.101,29.8107,2684.275,2.691375271,0.055860017,0,0,SLG
16.3388,1585.696,30.9564,2677.48,2.502313766,0.055703953,0,0,SLG
13.7625,1586.684,28.6069,2681.475,2.306755737,0.062630126,0,0,SLG
14.3247,1587.904,30.8345,2682.627,2.107037599,0.081262078,0,0,SLG
14.5694,1591.779,32.5947,2683.775,1.424501058,0.084094611,0,0,SLG
13.6972,1586.218,28.9107,2679.824,2.163934953,0.055556429,0,0,SLG
14.0404,1580.355,52.1492,2691.597,0.744968709,0.03277016,0,0,BLG-AB
16.069,1583.521,52.3445,2696.616,0.760550802,0.040823163,0,0,BLG-AB
13.617,1580.724,52.3401,2691.851,0.740197112,0.03435058,0,0,BLG-AB
15.0733,1582.6,52.9913,2696.687,0.79928098,0.03616771,0,0,BLG-AB
14.0971,1581.26,51.3753,2694.051,0.768338392,0.035223384,0,0,BLG-AB
14.8476,1584.9,56.2456,2693.986,0.555030698,0.030876718,0,0,BLG-AB
17.5321,1585.341,53.4221,2693.234,0.629339636,0.038638879,0,0,BLG-AB
15.4527,1584.028,54.792,2691.256,0.559682507,0.032444857,0,0,BLG-AB
14.9607,1584.482,54.08,2692.851,0.508135564,0.038525904,0,0,BLG-AB
14.6567,1581.585,53.1328,2694.016,0.66573684,0.049886033,0,0,BLG-AB
13.8038,1585.483,53.3993,2696.312,0.520480695,0.03684396,0,0,BLG-AB
14.6045,1581.987,51.656,2696.193,0.768338984,0.034695844,0,0,BLG-AB
14.4,1581.568,53.5788,2689.063,0.54982778,0.036426128,0,0,BLG-AB
16.8924,1585.654,55.9859,2693.944,0.614079042,0.035902574,0,0,BLG-AB
14.3367,1583.547,50.7818,2697.621,0.731126868,0.04292124,0,0,BLG-AB
15.5533,1585.784,54.0738,2695.714,0.579660547,0.031593304,0,0,BLG-AB
14.8254,1584.933,54.0226,2693.219,0.526922658,0.031108599,0,0,BLG-AB
17.719,1581.404,53.8216,2691.264,0.814469546,0.043093821,0,0,BLG-AB
14.6354,1582.014,52.5304,2694.848,0.69958376,0.03617311,0,0,BLG-AB
17.4899,1587.386,55.5226,2699.173,0.598082722,0.046946316,0,0,BLG-AB
14.3301,1581.536,52.1345,2693.429,0.683189851,0.03412997,0,0,BLG-AB
16.0674,1583.367,52.908,2697.204,0.746919494,0.039139272,0,0,BLG-AB
14.5004,1585.332,54.3384,2696.239,0.544836315,0.041998976,0,0,BLG-AB
14.4352,1584.952,53.6569,2693.913,0.537927918,0.028075658,0,0,BLG-AB
16.081,1579.836,54.343,2690.862,0.709140581,0.056587085,0,0,BLG-AB
14.8785,1583.199,53.9706,2695.196,0.616039967,0.048631926,0,0,BLG-AB
15.4286,1588.231,55.8412,2698.91,0.515211946,0.032203817,0,0,BLG-AB
13.3239,1584.625,53.4168,2696.68,0.531171763,0.041717407,0,0,BLG-AB
14.1843,1581.837,52.9143,2694.106,0.642640456,0.038291868,0,0,BLG-AB
14.7492,1585.93,54.9111,2695.129,0.496230429,0.043479488,0,0,BLG-AB
15.4211,1583.474,53.9676,2697.792,0.726317053,0.03397552,0,0,BLG-AB
15.2834,1585.187,53.9256,2694.304,0.569292546,0.039660605,0,0,BLG-AB
14.4034,1582.767,53.1039,2695.799,0.740923599,0.03319375,0,0,BLG-AB
14.3171,1580.572,52.3173,2691.539,0.691278257,0.048106822,0,0,BLG-AB
16.2994,1586.172,55.1597,2695.843,0.559589377,0.042952292,0,0,BLG-AB
14.1868,1585.65,54.8065,2695.275,0.483157077,0.045146867,0,0,BLG-AB
15.5695,1584.89,55.1092,2693.587,0.552606625,0.040344567,0,0,BLG-AB
14.4773,1582.555,52.9051,2694.992,0.684070315,0.037844545,0,0,BLG-AB
18.8003,1586.643,56.1071,2697.643,0.568185216,0.050609383,0,0,BLG-AB
15.8481,1583.947,51.6242,2698.767,0.757207656,0.039496726,0,0,BLG-AB
13.8117,1585.315,53.411,2694.19,0.480364678,0.045599168,0,0,BLG-AB
14.5408,1581.186,52.9474,2693.641,0.696390737,0.043031251,0,0,BLG-AB
15.972,1583.407,53.1941,2697.555,0.736331545,0.038996531,0,0,BLG-AB
14.1392,1580.025,52.9978,2691.931,0.585652088,0.027209392,0,0,BLG-AB
13.5719,1585.243,55.0891,2693.504,0.458520277,0.049835214,0,0,BLG-AB
15.6246,1585.341,55.4561,2694.894,0.550556646,0.050111996,0,0,BLG-AB
14.8001,1584.813,53.6306,2694.283,0.526730965,0.052410233,0,0,BLG-AB
15.7007,1585.454,55.1078,2696.442,0.580883142,0.032477383,0,0,BLG-AB
14.0013,1585.148,55.7297,2693.783,0.475926418,0.042106879,0,0,BLG-AB
14.3906,1579.916,52.1324,2689.762,0.781025513,0.03352075,0,0,BLG-AB
14.8047,1582.223,53.2173,2695.597,0.768717267,0.035470704,0,0,BLG-AB
15.6751,1582.193,53.8366,2695.033,0.758106862,0.040423726,0,0,BLG-AB
15.4418,1585.742,55.3571,2695.593,0.539361766,0.035348838,0,0,BLG-AB
14.6521,1581.495,52.3104,2693.787,0.760232758,0.036415309,0,0,BLG-AB
17.253,1584.546,53.1642,2699.589,0.835684416,0.037819968,0,0,BLG-AB
15.3377,1585.657,54.2012,2695.602,0.640801332,0.04004705,0,0,BLG-AB
14.7975,1583.344,53.3513,2694.344,0.597656615,0.040303307,0,0,BLG-AB
15.2569,1583.247,52.3027,2697.179,0.740205628,0.037187459,0,0,BLG-AB
15.7511,1583.561,53.2471,2697.786,0.741808588,0.042808779,0,0,BLG-AB
16.6646,1584.817,52.3012,2699.72,0.816015189,0.066074358,0,0,BLG-AB
17.3587,1580.607,51.2293,2691.821,0.895742708,0.041042616,0,0,BLG-AB
15.961,1583.765,53.4218,2698.535,0.777699796,0.037002108,0,0,BLG-AB
14.4345,1582.913,53.5267,2692.673,0.561890902,0.041238379,0,0,BLG-AB
14.454,1583.232,52.5724,2696.392,0.663839785,0.036130919,0,0,BLG-AB
15.6679,1579.416,53.7047,2688.937,0.720830812,0.037141466,0,0,BLG-AB
14.2436,1580.669,51.9503,2692.168,0.737920096,0.038895316,0,0,BLG-AB
14.2015,1581.45,53.1245,2693.877,0.735467119,0.032591769,0,0,BLG-AB
19.756,1581.498,54.1395,2692.786,0.899639462,0.046137178,0,0,BLG-AB
14.6467,1587.089,54.2088,2697.282,0.49591596,0.028926529,0,0,BLG-AB
15.2767,1582.834,53.9355,2696.122,0.712004976,0.040097081,0,0,BLG-AB
16.0415,1581.859,52.7386,2693.844,0.731003498,0.065138765,0,0,BLG-AB
14.6625,1585.844,52.9145,2694.735,0.54313888,0.036529606,0,0,BLG-AB
15.1326,1585.66,55.5067,2692.782,0.502621323,0.034998534,0,0,BLG-AB
14.5155,1584.291,51.495,2698.938,0.679731469,0.033113594,0,0,BLG-AB
15.7622,1583.066,53.5925,2693.775,0.67916176,0.033334106,0,0,BLG-AB
15.9629,1583.355,53.157,2697.108,0.745839833,0.038486873,0,0,BLG-AB
15.3705,1585.003,54.2082,2699.081,0.593859863,0.074399795,0,0,BLG-AB
14.8778,1586.218,54.8314,2696.817,0.511512408,0.041030372,0,0,BLG-AB
15.4205,1581.754,52.4126,2693.846,0.730609931,0.032899867,0,0,BLG-AB
17.702,1581.753,53.8407,2694.142,0.835254495,0.042749904,0,0,BLG-AB
15.5662,1581.864,53.4292,2694.838,0.807198407,0.034133569,0,0,BLG-AB
14.9174,1587.284,54.81,2697.74,0.51988843,0.03357653,0,0,BLG-AB
14.1248,1580.693,52.6545,2691.628,0.712496639,0.035878772,0,0,BLG-AB
15.7249,1586.04,55.0932,2694.825,0.515602513,0.055068148,0,0,BLG-AB
14.1438,1581.058,53.2704,2694.192,0.768221768,0.032241973,0,0,BLG-AB
15.3554,1585.767,54.9208,2696.293,0.513964975,0.039452806,0,0,BLG-AB
16.4621,1581.895,52.6304,2694.177,0.76250242,0.034121356,0,0,BLG-AB
14.3245,1581.214,52.9841,2693.919,0.743731208,0.033955145,0,0,BLG-AB
14.6065,1582.493,51.4944,2695.3,0.694095907,0.039103,0,0,BLG-AB
15.1138,1586.704,54.8439,2695.289,0.516027503,0.033105394,0,0,BLG-AB
16.423,1585.515,55.7338,2692.89,0.545104011,0.041432572,0,0,BLG-AB
15.0459,1581.727,52.9349,2693.189,0.746932459,0.036437713,0,0,BLG-AB
15.8003,1581.975,53.3855,2693.219,0.739087141,0.037014675,0,0,BLG-AB
16.8649,1582.883,55.5024,2694.371,0.643405999,0.065565374,0,0,BLG-AB
19.0922,1583.383,53.8618,2694.899,0.807267952,0.051653734,0,0,BLG-AB
16.2621,1585.365,55.1521,2693.224,0.570824417,0.037060441,0,0,BLG-AB
13.6173,1579.839,51.83,2690.259,0.715651797,0.030885582,0,0,BLG-AB
14.2674,1580.249,52.3578,2691.11,0.732635714,0.035068892,0,0,BLG-AB
15.722,1583.085,53.5326,2696.328,0.750971528,0.031864159,0,0,BLG-AB
13.7932,1584.946,54.0669,2692.335,0.470940875,0.032438373,0,0,BLG-AB
15.6661,1583.788,53.2224,2694.577,0.630231739,0.041771293,0,0,BLG-AB
14.9631,1581.887,52.1621,2694.549,0.73656064,0.035857475,0,0,BLG-AB
14.4767,1582.943,54.7777,2693.917,0.580451175,0.051197108,0,0,BLG-AB
13.8596,1586.631,55.9166,2696.27,0.482355768,0.04075329,0,0,BLG-AB
16.506,1585.9,54.3931,2697.418,0.653880222,0.035029563,0,0,BLG-AB
14.4933,1582.664,52.7379,2695.051,0.615077506,0.036110026,0,0,BLG-AB
14.7142,1585.351,54.3993,2695.404,0.533096402,0.044907369,0,0,BLG-AB
14.8397,1585.303,53.8363,2694.888,0.548617228,0.032406856,0,0,BLG-AB
16.1622,1583.838,53.8577,2695.146,0.67216349,0.039027966,0,0,BLG-AB
16.372,1584.28,53.1688,2699.087,0.719857777,0.03933159,0,0,BLG-AB
14.6403,1585.766,55.9887,2694.513,0.513047633,0.044267777,0,0,BLG-AB
14.9468,1586.595,53.411,2696.063,0.540131628,0.035446849,0,0,BLG-AB
15.1485,1585.874,53.875,2696.56,0.591404092,0.033987461,0,0,BLG-AB
15.6288,1583.295,51.2651,2694.819,0.800936975,0.054994502,0,0,BLG-AB
15.0659,1586.578,52.7774,2697.472,0.556798839,0.038104487,0,0,BLG-AB
15.5398,1587.746,55.2435,2698.664,0.523548096,0.034118338,0,0,BLG-AB
13.8121,1580.472,53.0852,2691.797,0.722259484,0.037547984,0,0,BLG-AB
13.4528,1583.16,54.1628,2693.078,0.535766132,0.033079112,0,0,BLG-AB
15.4949,1585.393,54.4235,2694.925,0.53447338,0.037039783,0,0,BLG-AB
15.0611,1582.164,53.4257,2690.931,0.680420484,0.041772276,0,0,BLG-AB
13.3914,1586.514,54.3529,2695.063,0.472687962,0.030694407,0,0,BLG-AB
17.8335,1582.038,53.7789,2694.871,0.568336064,0.042746332,0,0,BLG-AB
14.546,1581.487,52.6569,2693.869,0.719704907,0.038886578,0,0,BLG-AB
15.6195,1582.213,53.4665,2693.593,0.685620249,0.043957423,0,0,BLG-AB
15.6441,1584.177,52.0183,2697.808,0.771190218,0.048444613,0,0,BLG-AB
14.4639,1584.64,55.3633,2693.099,0.505666184,0.033844021,0,0,BLG-AB
13.866,1580.394,52.3032,2691.723,0.754650253,0.032860092,0,0,BLG-AB
14.3548,1581.814,52.6072,2693.597,0.71910129,0.040390888,0,0,BLG-AB
15.0195,1582.794,53.3193,2694.996,0.506317835,0.044501,0,0,BLG-AB
16.6315,1585.672,55.7768,2693.452,0.58667976,0.038854972,0,0,BLG-AB
14.732,1584.484,53.3815,2696.79,0.604963075,0.037565359,0,0,BLG-AB
14.3142,1585.571,55.9637,2695.28,0.49972225,0.030900251,0,0,BLG-AB
14.718,1581.406,52.3457,2694.336,0.743493658,0.038485167,0,0,BLG-AB
15.3428,1583.861,52.9147,2696.929,0.668450224,0.049796267,0,0,BLG-AB
15.0487,1583.101,53.7227,2696.58,0.718770461,0.038955424,0,0,BLG-AB
17.3628,1583.862,54.3903,2694.502,0.685658626,0.042424201,0,0,BLG-AB
13.5121,1579.965,53.155,2690.023,0.724351163,0.0370768,0,0,BLG-AB
16.3306,1583.502,52.1106,2697.3,0.775850721,0.040000458,0,0,BLG-AB
16.6428,1584.63,52.0204,2699.54,0.804035308,0.038186109,0,0,BLG-AB
15.4307,1582.35,52.6885,2694.782,0.712564269,0.038378715,0,0,BLG-AB
13.5891,1583.12,54.3147,2694.779,0.557569989,0.040128032,0,0,BLG-AB
14.5819,1585.017,54.7795,2695.346,0.539629231,0.032016967,0,0,BLG-AB
14.2044,1579.443,52.5534,2689.475,0.731310083,0.038230279,0,0,BLG-AB
14.6056,1584.493,55.2137,2693.76,0.498352268,0.051535788,0,0,BLG-AB
13.9737,1581.165,52.8454,2693.397,0.712986084,0.032190095,0,0,BLG-AB
16.3831,1582.72,52.5911,2694.145,0.743036531,0.041324743,0,0,BLG-AB
14.0024,1580.178,52.4524,2690.955,0.746177863,0.03351752,0,0,BLG-AB
13.5463,1580.137,52.1292,2690.905,0.717521191,0.03133246,0,0,BLG-AB
14.069,1581.583,52.2094,2694.254,0.731281188,0.033804654,0,0,BLG-AB
15.2197,1583.458,55.2123,2691.353,0.503528597,0.056780963,0,0,BLG-AB
16.3046,1583.666,55.5579,2695.504,0.647958761,0.058054593,0,0,BLG-AB
14.7093,1584.881,54.1271,2694.294,0.55422662,0.03147076,0,0,BLG-AB
15.6409,1583.429,52.6798,2697.503,0.737353731,0.039114234,0,0,BLG-AB
15.337,1583.556,54.2559,2689.409,0.534069466,0.035756319,0,0,BLG-AB
14.724,1582.772,52.8988,2696.592,0.728358266,0.03875587,0,0,BLG-AB
14.9711,1582.121,52.3402,2694.552,0.719850569,0.032006043,0,0,BLG-AB
14.9182,1582.533,52.042,2696.235,0.69818073,0.039122853,0,0,BLG-AB
14.3677,1585.989,53.7296,2696.145,0.55731671,0.029938304,0,0,BLG-AB
13.4864,1580.3,53.167,2691.654,0.695039738,0.036745335,0,0,BLG-AB
14.6226,1587.567,56.1383,2698.248,0.489425764,0.031449185,0,0,BLG-AB
18.513,1586.513,55.6902,2697.033,0.637377854,0.0406676,0,0,BLG-AB
14.3589,1579.337,54.6411,2694.759,0.789260242,0.032302948,0,0,BLG-AB
16.0841,1585.947,54.9776,2694.46,0.545478724,0.040669668,0,0,BLG-AB
14.4557,1583.04,53.0028,2696.667,0.688598997,0.044660399,0,0,BLG-AB
15.4221,1586.407,53.9277,2696.446,0.548123938,0.038132611,0,0,BLG-AB
15.8221,1587.588,51.8023,2693.189,0.670626587,0.065619647,0,0,BLG-AB
15.974,1586.387,54.8952,2696.788,0.555564728,0.037635748,0,0,BLG-AB
14.6463,1581.132,54.4595,2692.618,0.70166333,0.043520132,0,0,BLG-AB
18.1003,1583.71,53.3579,2696.382,0.856552232,0.037746425,0,0,BLG-AB
14.7602,1584.72,54.3591,2691.428,0.508117148,0.043365219,0,0,BLG-AB
15.4938,1583.309,53.0204,2697.042,0.741724671,0.041338585,0,0,BLG-AB
14.7061,1583.329,52.701,2697.302,0.69154828,0.036922144,0,0,BLG-AB
14.8955,1586.817,54.9547,2697.291,0.509783991,0.034503803,0,0,BLG-AB
15.087,1584.087,53.2753,2692.542,0.587462587,0.031127533,0,0,BLG-AB
13.5903,1580.677,52.1901,2692.103,0.71317461,0.032831913,0,0,BLG-AB
15.533,1583.997,52.2466,2698.636,0.776730563,0.039362359,0,0,BLG-AB
16.0736,1584.715,54.9208,2692.194,0.560616941,0.030160943,0,0,BLG-AB
18.5417,1581.431,54.5472,2693.261,0.955378683,0.042398614,0,0,BLG-AB
18.1115,1585.625,56.1798,2695.69,0.627580915,0.040424878,0,0,BLG-AB
14.7474,1585.856,52.6534,2693.455,0.575402059,0.046570215,0,0,BLG-AB
14.1127,1582.418,52.5289,2694.509,0.704906824,0.032456416,0,0,BLG-AB
16.3526,1582.155,52.7438,2694.112,0.78525525,0.045303761,0,0,BLG-AB
16.1735,1580.781,54.1855,2692.621,0.797806135,0.032877668,0,0,BLG-AB
14.9259,1584.171,52.6582,2699.039,0.718526764,0.035959094,0,0,BLG-AB
14.5922,1584.151,55.5119,2696.624,0.558728362,0.05038344,0,0,BLG-AB
14.1306,1585.034,53.3176,2692.883,0.513888768,0.032410558,0,0,BLG-AB
14.8194,1586.308,54.2158,2695.161,0.517749185,0.029794,0,0,BLG-AB
14.6139,1584.829,50.4567,2691.603,0.680671124,0.047737177,0,0,BLG-AB
13.8482,1580.597,53.1165,2692.695,0.70409222,0.032877668,0,0,BLG-AB
14.073,1582.193,53.2051,2694.624,0.652316738,0.034483357,0,0,BLG-AB
13.955,1580.509,51.5485,2691.935,0.74198386,0.032726458,0,0,BLG-AB
15.199,1583.896,52.1466,2698.255,0.776104935,0.033960124,0,0,BLG-AB
15.7302,1580.329,52.9303,2689.427,0.769146197,0.037959104,0,0,BLG-AB
16.2994,1585.445,53.7656,2695.427,0.607121222,0.035491482,0,0,BLG-AB
13.7626,1582.863,53.2131,2696.112,0.660318688,0.036419019,0,0,BLG-AB
18.8785,1583.134,53.9442,2695.868,0.875279171,0.04153939,0,0,BLG-AB
15.0712,1582.543,53.7314,2695.969,0.700834808,0.036299936,0,0,BLG-AB
20.2123,1584.05,51.9271,2697.701,0.897344513,0.043920848,0,0,BLG-AB
14.3512,1586.863,53.8293,2696.76,0.498176434,0.031267226,0,0,BLG-AB
15.3535,1581.4,53.7096,2692.976,0.710008163,0.038229276,0,0,BLG-AB
14.1372,1583.886,54.3287,2694.745,0.530346638,0.045646744,0,0,BLG-AB
14.2939,1585.409,55.1154,2693.259,0.495924607,0.042801479,0,0,BLG-AB
15.0659,1586.422,57.3578,2695.544,0.489233087,0.048537567,0,0,BLG-AB
13.9535,1580.006,51.7097,2690.835,0.775269451,0.034235782,0,0,BLG-AB
14.6415,1581.938,52.7701,2693.924,0.655823987,0.041352253,0,0,BLG-AB
16.5671,1583.879,52.5191,2698.603,0.786396395,0.039319158,0,0,BLG-AB
16.5783,1582.97,55.7338,2689.215,0.572155069,0.034083505,0,0,BLG-AB
14.8186,1585.441,53.4526,2693.641,0.504680223,0.050938056,0,0,BLG-AB
14.6391,1583.128,53.0706,2697.163,0.694263303,0.049760865,0,0,BLG-AB
17.0907,1583.951,56.2851,2692.147,0.599758943,0.040877847,0,0,BLG-AB
16.081,1582.792,52.9787,2696.136,0.763323137,0.035921013,0,0,BLG-AB
14.133,1580.039,54.119,2689.47,0.753034403,0.036677594,0,0,BLG-AB
13.4977,1579.888,52.4388,2690.352,0.714187494,0.031005367,0,0,BLG-AB
13.865,1579.893,51.6592,2690.714,0.730948195,0.034541122,0,0,BLG-AB
15.5288,1580.33,53.3832,2691.083,0.761871723,0.034432696,0,0,BLG-AB
15.2793,1580.288,53.4803,2691.274,0.757574243,0.031417907,0,0,BLG-AB
16.4647,1582.598,52.7,2695.343,0.797682137,0.035543894,0,0,BLG-AB
14.9764,1583.963,54.0356,2696.717,0.607765988,0.059909055,0,0,BLG-AB
14.5061,1586.227,56.5946,2697.479,0.534278979,0.034237574,0,0,BLG-AB
15.242,1584.532,54.1154,2693.826,0.567052031,0.034877175,0,0,BLG-AB
15.2715,1580.72,52.7981,2693.491,0.794745879,0.040468987,0,0,BLG-AB
14.8726,1583.416,53.6775,2692.763,0.595234325,0.032516388,0,0,BLG-AB
15.0205,1584.359,53.8501,2697.355,0.588053948,0.061100348,0,0,BLG-AB
15.8466,1584.076,53.3757,2692.306,0.597843821,0.034529194,0,0,BLG-AB
18.5718,1582.103,52.9638,2694.079,0.713236414,0.041024422,0,0,BLG-AB
14.7999,1582.887,52.0905,2696.105,0.713558875,0.033538824,0,0,BLG-AB
13.5764,1581.155,52.8502,2693.523,0.718851941,0.036976625,0,0,BLG-AB
15.5776,1582.904,52.323,2695.351,0.714976889,0.041719791,0,0,BLG-AB
16.2093,1585.566,55.596,2694.064,0.539883388,0.034322748,0,0,BLG-AB
14.8009,1581.386,53.9297,2690.54,0.613031409,0.053640713,0,0,BLG-AB
14.0986,1581.241,53.0551,2692.99,0.666670151,0.032204237,0,0,BLG-AB
14.7602,1585.815,54.3093,2694.78,0.492496981,0.044598649,0,0,BLG-AB
16.6928,1583.524,54.0245,2696.669,0.715537315,0.040229843,0,0,BLG-AB
14.6789,1583.311,53.622,2695.249,0.577805328,0.086584465,0,0,BLG-AB
17.3621,1581.622,54.2883,2694.922,0.794680325,0.040342766,0,0,BLG-AB
14.6341,1583.438,53.7066,2696.4,0.632777748,0.05367428,0,0,BLG-AB
14.6602,1582.885,50.754,2694.832,0.75914263,0.04239065,0,0,BLG-AB
15.0467,1585.151,54.6548,2695.514,0.544392967,0.042369231,0,0,BLG-AB
14.3713,1581.419,52.1713,2693.112,0.690246844,0.029784277,0,0,BLG-AB
15.8138,1586.455,56.9201,2692.595,0.655256342,0.044229053,0,0,BLG-AB
13.9802,1580.685,53.2664,2691.961,0.702503318,0.032103787,0,0,BLG-AB
15.158,1581.61,53.378,2693.909,0.709497495,0.033570411,0,0,BLG-AB
16.672,1584.65,43.7155,2692.04,0.551209454,0.031085213,0,0,0 - 5 degree
13.7616,1584.526,43.1053,2693.423,0.44464525,0.026842779,0,0,0 - 5 degree
14.6089,1584.496,43.6724,2693.764,0.45884492,0.029120368,0,0,0 - 5 degree
14.5943,1584.646,43.2662,2692.838,0.45281142,0.032647278,0,0,0 - 5 degree
16.1777,1585.13,45.6498,2694.535,0.470054623,0.030001107,0,0,0 - 5 degree
15.1855,1583.915,45.5664,2692.181,0.449248254,0.029346756,0,0,0 - 5 degree
15.6929,1584.902,46.6106,2695.553,0.45626508,0.029186413,0,0,0 - 5 degree
14.3699,1584.687,41.9256,2693.504,0.452214628,0.030882825,0,0,0 - 5 degree
15.3519,1584.22,43.2323,2692.836,0.469150122,0.027366593,0,0,0 - 5 degree
15.0005,1583.629,45.0792,2692.985,0.441876739,0.029089323,0,0,0 - 5 degree
15.4192,1585.006,44.1212,2692.46,0.532594267,0.035503191,0,0,0 - 5 degree
15.4713,1583.368,42.9455,2690.92,0.464349764,0.028526401,0,0,0 - 5 degree
14.2837,1585.129,43.7788,2694.536,0.432160803,0.030326314,0,0,0 - 5 degree
15.9782,1583.269,48.9011,2693.689,0.435176143,0.036333581,0,0,0 - 5 degree
14.5927,1583.845,41.8945,2689.836,0.502860911,0.031682564,0,0,0 - 5 degree
16.2183,1584.227,46.2428,2693.18,0.462125111,0.033621933,0,0,0 - 5 degree
14.8632,1584.257,43.6828,2693.38,0.44884583,0.038301817,0,0,0 - 5 degree
14.9628,1583.028,48.9987,2692.738,0.442017909,0.027362891,0,0,0 - 5 degree
15.9288,1583.279,46.4048,2692.539,0.471673843,0.031029944,0,0,0 - 5 degree
16.9668,1583.698,47.5558,2692.338,0.484615387,0.037274289,0,0,0 - 5 degree
15.7122,1585.257,44.6154,2694.485,0.440683847,0.031535846,0,0,0 - 5 degree
15.6056,1584.197,49.7159,2693.414,0.43261933,0.028784567,0,0,0 - 5 degree
11.9416,1586.627,33.1493,2683.213,0.534521598,0.038285893,0,0.229723216,5 - 9 degree
12.4984,1586.424,35.4854,2685.79,0.590120788,0.038933647,0,0.201892354,5 - 9 degree
11.7115,1588.852,34.7811,2685.93,0.485787374,0.024796217,0,0.200185559,5 - 9 degree
12.9767,1588.039,34.6377,2685.479,0.546246258,0.025989494,0,0.165425283,5 - 9 degree
12.6987,1586.165,33.5821,2686.648,0.611425857,0.047155682,0,0.377774244,5 - 9 degree
12.1194,1586.292,33.8358,2684.633,0.591613687,0.024258768,0,0.173762432,5 - 9 degree
12.939,1588.371,38.1717,2688.304,0.476114511,0.024611592,0,0.213438044,5 - 9 degree
12.8606,1586.827,36.6231,2686.76,0.514171426,0.042446125,0,0.214911125,5 - 9 degree
13.362,1585.366,35.1156,2685.808,0.649140408,0.026031336,0,0.341641955,5 - 9 degree
11.6946,1588.723,37.3635,2688.395,0.410994462,0.026242006,0,0.086223474,5 - 9 degree
11.8511,1587.427,33.6062,2686.572,0.538133486,0.038974203,0,0.357678386,5 - 9 degree
12.3045,1588.959,35.8524,2687.09,0.418178655,0.027208292,0,0.10358142,5 - 9 degree
11.6471,1588.283,34.4424,2684.639,0.468223171,0.021955015,0,0.239250903,5 - 9 degree
17.9121,1587.57,39.313,2686.426,0.516223844,0.038829945,0,0.092299484,5 - 9 degree
15.2205,1586.679,36.8961,2686.886,0.699557388,0.046983582,0,0.325394086,5 - 9 degree
12.2981,1587.018,33.6855,2682.809,0.520956878,0.026193335,0,0.275713999,5 - 9 degree
11.8232,1588.397,34.5137,2686.581,0.518180912,0.03950787,0,0.186750844,5 - 9 degree
14.7726,1583.992,34.0269,2688.352,0.590174949,0.041360431,0,0.076884717,5 - 9 degree
11.4462,1586.017,35.3815,2684.483,0.609393189,0.027619004,0,0.198663518,5 - 9 degree
11.1755,1588.277,34.0761,2685.913,0.509704512,0.023597913,0,0.311470404,5 - 9 degree
15.9887,1588.201,39.8027,2687.104,0.461949886,0.030482611,0,0.093786135,5 - 9 degree
12.2759,1586.868,33.9162,2684.805,0.536998437,0.051900172,0,0.186537258,5 - 9 degree
14.4514,1583.047,32.708,2683.574,0.81534179,0.041016825,0,0.410771118,5 - 9 degree
11.4963,1588.486,35.0131,2688.969,0.39436814,0.036602714,0,0.093247985,5 - 9 degree
11.353,1587.639,37.0547,2686.037,0.375514156,0.026351707,0,0.07597921,5 - 9 degree
14.0594,1584.686,31.9331,2686.498,0.808417307,0.047556461,0,0.455713111,5 - 9 degree
11.6147,1587.329,33.3537,2682.087,0.524800291,0.025495413,0,0.261660844,5 - 9 degree
12.588,1588.587,33.9905,2689.857,0.582816512,0.040292942,0,0.370010314,5 - 9 degree
11.6294,1587.851,34.0823,2684.067,0.483697179,0.024142234,0,0.143500855,5 - 9 degree
12.4519,1586.392,33.4604,2683.444,0.578348856,0.024403844,0,0.168867497,5 - 9 degree
15.3211,1584.054,32.1756,2685.46,0.859273094,0.053280442,0,0.332668277,5 - 9 degree
12.3479,1589.319,36.5311,2683.36,0.682437616,0.052731418,0,0.086849642,5 - 9 degree
13.1621,1584.189,35.1172,2680.889,0.659819078,0.084053945,0,0.260808311,5 - 9 degree
13.7677,1583.16,31.7419,2683.428,0.735482913,0.057399395,0,0.389394521,5 - 9 degree
10.6522,1588.325,35.2098,2687.118,0.552072564,0.029136702,0,0.150369561,5 - 9 degree
12.1997,1587.448,34.0269,2684.879,0.532419487,0.023169408,0,0.200474703,5 - 9 degree
12.2751,1587.735,35.2568,2683.887,0.514955784,0.025894343,0,0.303860807,5 - 9 degree
14.7436,1584.468,32.6322,2685.974,0.810235021,0.047431018,0,0.47493491,5 - 9 degree
14.026,1586.533,37.8277,2685.866,0.560019372,0.050751124,0,0.257912016,5 - 9 degree
17.4552,1585.405,41.0118,2685.261,0.688827878,0.06118546,0,0.378290759,5 - 9 degree
12.2788,1588.193,35.0696,2689.11,0.54666988,0.042308333,0,0.336235263,5 - 9 degree
14.0642,1582.52,30.9296,2682.475,0.821941746,0.057980968,0,0.464511913,5 - 9 degree
12.5051,1587.726,35.0796,2685.13,0.527500764,0.025281782,0,0.285367883,5 - 9 degree
12.0452,1587.709,35.3815,2688.727,0.395192161,0.036920388,0,0.081591817,5 - 9 degree
11.8016,1587.686,36.9044,2688.857,0.391857427,0.027102346,0,0.068905568,5 - 9 degree
13.9335,1583.16,29.1397,2684.077,1.055811637,0.073755066,0,0.376729826,5 - 9 degree
11.5359,1586.855,36.6511,2680.131,0.395317387,0.035849854,0,0.12380296,5 - 9 degree
12.8704,1586.867,35.9702,2687.317,0.441222601,0.024849477,0,0.072013102,5 - 9 degree
13.3295,1585.51,35.3206,2683.738,0.576372929,0.030334839,0,0.181997944,5 - 9 degree
15.6955,1585.153,38.3961,2687.65,0.740459916,0.059979595,0,0.261167257,5 - 9 degree
14.9012,1583.161,32.2582,2683.454,0.863302675,0.044923724,0,0.248051597,5 - 9 degree
11.2124,1587.572,33.663,2685.313,0.498272257,0.036176322,0,0.176056005,5 - 9 degree
14.4122,1583.65,32.7112,2685.103,0.84913523,0.044232089,0,0.530783094,5 - 9 degree
12.6026,1589.138,36.7988,2685.432,0.423576273,0.048481894,0,0.135326397,5 - 9 degree
11.8107,1588.694,35.5325,2687.026,0.51533573,0.032983417,0,0.256689731,5 - 9 degree
13.4355,1588.629,35.3877,2686.015,0.539989027,0.027483698,0,0.303813154,5 - 9 degree
13.7325,1589.163,33.9916,2684.35,0.514718361,0.025837729,0,0.235561351,5 - 9 degree
10.912,1587.695,34.9265,2683.179,0.439670396,0.022262204,0,0.153252699,5 - 9 degree
11.5144,1589.315,35.7125,2687.329,0.471014414,0.021306233,0,0.22846514,5 - 9 degree
11.5325,1587.068,36.0145,2683.145,0.447532133,0.029568182,0,0.14651776,5 - 9 degree
14.7139,1586.504,39.3228,2680.425,0.482274387,0.05994276,0,0.180917803,5 - 9 degree
11.557,1589.82,36.9494,2687.995,0.435932154,0.025458339,0,0.146053153,5 - 9 degree
13.5858,1582.7,30.2356,2682.407,0.788469765,0.051500574,0,0.375827246,5 - 9 degree
15.677,1584.508,35.5055,2682.046,0.739530263,0.086626835,0,0.263941398,5 - 9 degree
12.8361,1587.587,34.3988,2682.544,0.5265919,0.026305297,0,0.324568607,5 - 9 degree
18.4463,1587.68,35.9951,2683.661,0.664895864,0.031790119,0,0.183919631,5 - 9 degree
11.4495,1588.387,37.8906,2687.204,0.466533302,0.026606284,0,0.150460944,5 - 9 degree
13.9968,1588.397,35.493,2687.878,0.577208839,0.031921955,0,0.187333981,5 - 9 degree
16.9451,1587.719,38.6018,2685.473,0.487868943,0.032201837,0,0.094775393,5 - 9 degree
13.398,1587.058,35.5934,2685.775,0.565460699,0.041413879,0,0.272223061,5 - 9 degree
